Repository: krgdy/AI_Introduction_HW_Data

# AI_Introduction_HW_Data
인공지능 개론 Homework1 Classification, Regression, Clustering를 위한 데이터  
amorphous: 비정질, 결정질 classification용  
hardness: 경도 regression용

File: training/Amorphous_data_set.csv (part 1 of 4)
Number,X,Y,Al,Ti,Cr,Fe,Co,Ni,Cu,Zr,Mo,W,Mn,Si,Mg,Resistance,Thickness,Resistivity,Ex_resistivity,ravg,delta,dHmix,Amorphous,ENavg,dEN,N,Compo
1,0,0,0,0,0,0,0,0,0,100,0,0,0,0,0,0.427048,450,87.0537348,44.9537348,0.162,0,0,0,1.33,0,1,Zr
2,0,0,0,100,0,0,0,0,0,0,0,0,0,0,0,1.022026667,386,178.7095389,136.7095389,0.168,0,0,0,1.62,0,1,Ti
3,0,0,0,0,0,0,0,0,100,0,0,0,0,0,0,0.019493033,397,3.505646548,1.827646548,0.128,0,0,0,1.9,0,1,Cu
4,0,0,0,0,0,0,0,100,0,0,0,0,0,0,0,0.102499,349,16.2047844,9.274784403,0.125,0,0,0,1.91,0,1,Ni
5,0,0,100,0,0,0,0,0,0,0,0,0,0,0,0,0.0105415,380,1.81461381,-0.83538619,0.143,0,0,0,1.61,0,1,Al
6,-34,0,0,0,0,0,0,0,92.00483516,7.995164835,0,0,0,0,0,0.3353627,462.4223,70.25087355,65.34106802,0.130718356,0.07054421,-6.767463169,0,1.85442756,0.154594448,2,Cu/Zr
7,-17,0,0,0,0,0,0,0,89.09241758,10.90758242,0,0,0,0,0,0.4306431,412.3999,80.45151863,74.36445567,0.131708578,0.080472868,-8.940402567,0,1.83782678,0.177688565,2,Cu/Zr
8,0,0,0,0,0,0,0,0,86.18,13.82,0,0,0,0,0,0.6474262,362.3775,106.2795476,99.01522717,0.1326988,0.088423803,-10.95726992,1,1.821226,0.196712574,2,Cu/Zr
9,17,0,0,0,0,0,0,0,79.82835165,20.17164835,0,0,0,0,0,0.9491991,345.4901,148.5563181,138.7245344,0.13485836,0.101169666,-14.81447883,1,1.785021604,0.228730527,2,Cu/Zr
10,34,0,0,0,0,0,0,0,73.4767033,26.5232967,0,0,0,0,0,1.22806,328.6028,182.8054114,170.4061644,0.137017921,0.109544386,-17.9293685,1,1.748817209,0.251630592,2,Cu/Zr
11,-34,0,0,0,0,0,0,0,80.37820442,19.62179558,0,0,0,0,0,0.8199269,400.0916,148.604777,138.9952548,0.13467141,0.100263309,-14.50991521,1,1.788155765,0.226367138,2,Cu/Zr
12,-17,0,0,0,0,0,0,0,74.69588398,25.30411602,0,0,0,0,0,0.9128289,379.6098,156.9730147,145.0665849,0.136603399,0.108208488,-17.38904249,1,1.755766539,0.247809971,2,Cu/Zr
13,0,0,0,0,0,0,0,0,69.01356354,30.98643646,0,0,0,0,0,1.084765,359.128,176.4749767,162.2716393,0.138535388,0.113493564,-19.67405649,1,1.723377312,0.263589374,2,Cu/Zr
14,17,0,0,0,0,0,0,0,60.16077348,39.83922652,0,0,0,0,0,1.156762,382.0933,200.2219275,182.4401153,0.141545337,0.1175968,-22.05017988,1,1.672916409,0.279053202,2,Cu/Zr
15,34,0,0,0,0,0,0,0,51.26066298,48.73933702,0,0,0,0,0,1.097179,405.0586,201.3230707,179.9436559,0.144571375,0.117551595,-22.98537871,1,1.622185779,0.284909397,2,Cu/Zr
16,-34,0,0,0,0,0,0,0,59.04384615,40.95615385,0,0,0,0,0,1.430957,307.9015,199.5889945,181.3556979,0.141925092,0.11780579,-22.24752139,1,1.666549923,0.280299136,2,Cu/Zr
17,-17,0,0,0,0,0,0,0,51.57692308,48.42307692,0,0,0,0,0,1.321915,320.4675,191.9047503,170.6531741,0.144463846,0.117617962,-22.97712249,1,1.623988462,0.284858224,2,Cu/Zr
18,0,0,0,0,0,0,0,0,44.11,55.89,0,0,0,0,0,1.160329,333.0335,175.0520779,150.7822221,0.1470026,0.114839022,-22.68083268,1,1.581427,0.283015642,2,Cu/Zr
19,17,0,0,0,0,0,0,0,35.6043956,64.3956044,0,0,0,0,0,0.9980729,389.7621,176.2219782,148.513987,0.149894505,0.108610828,-21.09345248,1,1.532945055,0.2729322,2,Cu/Zr
20,34,0,0,0,0,0,0,0,27.09879121,72.90120879,0,0,0,0,0,0.8445022,446.4908,170.8092957,139.6631691,0.152786411,0.09890916,-18.17491865,0,1.48446311,0.253347825,2,Cu/Zr
21,-34,0,0,6.952135135,0,0,0,0,93.04786486,0,0,0,0,0,0,0.2920185,443.7049,58.69522782,54.21398789,0.130780854,0.077790781,-2.32877279,0,1.880534022,0.071214813,2,Cu/Ti
22,-17,0,0,9.172243243,0,0,0,0,90.82775676,0,0,0,0,0,0,0.378242,401.8775,68.85914806,63.48271614,0.131668897,0.08768471,-2.999139402,0,1.874317719,0.080817443,2,Cu/Ti
23,0,0,0,11.39235135,0,0,0,0,88.60764865,0,0,0,0,0,0,0.582943,360.05,95.0795481,88.80792419,0.132556941,0.095873771,-3.634018077,0,1.868101416,0.088961137,2,Cu/Ti
24,17,0,0,16.92624324,0,0,0,0,83.07375676,0,0,0,0,0,0,0.934191,339.9676,143.8703865,135.3673867,0.134770497,0.111295441,-5.06205581,0,1.852606519,0.104995393,2,Cu/Ti
25,34,0,0,22.50959459,0,0,0,0,77.49040541,0,0,0,0,0,0,1.291861,319.8852,187.2009881,176.4466694,0.137003838,0.121936875,-6.279399397,1,1.836973135,0.116940739,2,Cu/Ti
26,-34,0,0,18.25726648,0,0,0,0,81.74273352,0,0,0,0,0,0,0.9538856,399.4198,172.5933604,163.5536654,0.135302907,0.114207683,-5.372635927,0,1.848879654,0.10816842,2,Cu/Ti
27,-17,0,0,23.71501374,0,0,0,0,76.28498626,0,0,0,0,0,0,1.11598,361.3099,182.6562239,171.415856,0.137486005,0.123746443,-6.51275819,1,1.833597962,0.119093829,2,Cu/Ti
28,0,0,0,29.23663462,0,0,0,0,70.76336538,0,0,0,0,0,0,1.280765,323.2,187.5162913,174.0494955,0.139694654,0.130241124,-7.447977569,1,1.818137423,0.127357921,2,Cu/Ti
29,17,0,0,39.03778846,0,0,0,0,60.96221154,0,0,0,0,0,0,1.406855,331.756,211.4298621,194.011045,0.143615115,0.135872886,-8.567387705,1,1.790694192,0.136593801,2,Cu/Ti
30,34,0,0,48.83894231,0,0,0,0,51.16105769,0,0,0,0,0,0,1.444081,340.3121,222.6215217,201.2506834,0.147535577,0.13552397,-8.995147002,1,1.763250962,0.139962249,2,Cu/Ti
31,-34,0,0,38.68703297,0,0,0,0,61.31296703,0,0,0,0,0,0,1.801956,269.061,219.6307457,202.3533603,0.143474813,0.135782313,-8.539260397,1,1.791676308,0.136369394,2,Cu/Ti
32,-17,0,0,46.95351648,0,0,0,0,53.04648352,0,0,0,0,0,0,1.762436,285.8555,228.2223169,207.61172,0.146781407,0.136003883,-8.966588177,1,1.768530154,0.139739889,2,Cu/Ti
33,0,0,0,55.22,0,0,0,0,44.78,0,0,0,0,0,0,1.683596,302.65,230.8217692,206.8779608,0.150088,0.132526969,-8.90190576,1,1.745384,0.139234954,2,Cu/Ti
34,17,0,0,63.99461538,0,0,0,0,36.00538462,0,0,0,0,0,0,1.56916,335.3236,238.3579002,210.8759914,0.153597846,0.125005842,-8.294942665,1,1.720815077,0.134404397,2,Cu/Ti
35,34,0,0,72.76923077,0,0,0,0,27.23076923,0,0,0,0,0,0,1.304408,367.9973,217.4484358,186.4284266,0.157107692,0.113335611,-7.133623669,0,1.696246154,0.124641274,2,Cu/Ti
36,-34,0,0,0,0,0,0,93.22540541,0,6.774594595,0,0,0,0,0,0.1929629,505.3484,44.17361223,34.86098731,0.1275066,0.072925238,-12.37866082,0,1.870707351,0.145759473,2,Ni/Zr
37,-17,0,0,0,0,0,0,90.17275676,0,9.827243243,0,0,0,0,0,0.3641638,454.1242,74.91514424,64.52890279,0.12863608,0.085623397,-17.36853245,1,1.853001989,0.172655938,2,Ni/Zr
38,0,0,0,0,0,0,0,87.07102703,0,12.92897297,0,0,0,0,0,0.5543775,402.9,101.1814887,89.70436893,0.12978372,0.095653387,-22.06448352,1,1.835011957,0.194601795,2,Ni/Zr
39,17,0,0,0,0,0,0,80.68086486,0,19.31913514,0,0,0,0,0,0.8129426,381.2297,140.3927922,126.6682523,0.13214808,0.110540132,-30.55021681,1,1.797949016,0.228985038,2,Ni/Zr
40,34,0,0,0,0,0,0,74.2907027,0,25.7092973,0,0,0,0,0,1.081209,359.5593,176.1077143,160.1357544,0.13451244,0.120213048,-37.43525054,1,1.760886076,0.253478034,2,Ni/Zr
41,-34,0,0,0,0,0,0,81.22217391,0,18.77782609,0,0,0,0,0,0.7196893,408.5731,133.2026968,119.6685354,0.131947796,0.109511454,-29.89344678,1,1.801088609,0.2265103,2,Ni/Zr
42,-17,0,0,0,0,0,0,75.00608696,0,24.99391304,0,0,0,0,0,0.9058673,389.6115,159.8801519,144.1597926,0.134247748,0.119332873,-36.74403406,1,1.765035304,0.251126981,2,Ni/Zr
43,0,0,0,0,0,0,0,68.79,0,31.21,0,0,0,0,0,1.064813,370.65,178.7868411,160.8802841,0.1365477,0.125552936,-42.07994364,1,1.728982,0.26874323,2,Ni/Zr
44,17,0,0,0,0,0,0,59.28663043,0,40.71336957,0,0,0,0,0,1.123456,387.706,197.3134963,176.0646042,0.140063947,0.129784334,-47.30966651,1,1.673862456,0.284954094,2,Ni/Zr
45,34,0,0,0,0,0,0,49.78326087,0,50.21673913,0,0,0,0,0,1.115273,404.7621,204.4933694,179.9021423,0.143580193,0.128846645,-48.99907927,1,1.618742913,0.289997275,2,Ni/Zr
46,-34,0,0,0,0,0,0,60.80908108,0,39.19091892,0,0,0,0,0,1.385053,317.5604,199.2466071,178.5331609,0.13950064,0.129479933,-46.71000982,1,1.68269267,0.283142418,2,Ni/Zr
47,-17,0,0,0,0,0,0,52.15194595,0,47.84805405,0,0,0,0,0,1.36697,335.9802,208.0515089,184.2933482,0.14270378,0.129519049,-48.90923492,1,1.632481287,0.289731285,2,Ni/Zr
48,0,0,0,0,0,0,0,43.49481081,0,56.50518919,0,0,0,0,0,1.235747,354.4,198.3907778,171.5879027,0.14590692,0.12571547,-48.17057727,1,1.582269903,0.28753511,2,Ni/Zr
49,17,0,0,0,0,0,0,34.85578378,0,65.14421622,0,0,0,0,0,1.055712,410.3692,196.2539551,166.4127342,0.14910336,0.118246869,-44.50479322,1,1.532163546,0.276377925,2,Ni/Zr
50,34,0,0,0,0,0,0,26.21702703,0,73.78297297,0,0,0,0,0,0.860372,466.3385,181.7547383,148.8752667,0.1522997,0.106849495,-37.91365585,1,1.482058757,0.255092559,2,Ni/Zr
51,-34,0,0,5.843378378,0,0,0,94.15662162,0,0,0,0,0,0,0,0.159624,498.0885,36.01661606,27.03734326,0.127512653,0.079099295,-7.702698738,0,1.893054203,0.068022946,2,Ni/Ti
52,-17,0,0,8.306081081,0,0,0,91.69391892,0,0,0,0,0,0,0,0.2448681,443.8192,49.2307554,39.38781277,0.128571615,0.092297876,-10.66263975,0,1.885912365,0.080032494,2,Ni/Ti
53,0,0,0,10.76878378,0,0,0,89.23121622,0,0,0,0,0,0,0,0.4055987,389.55,71.57444103,60.86782856,0.129630577,0.102825951,-13.45276344,0,1.878770527,0.089895869,2,Ni/Ti
54,17,0,0,15.94408108,0,0,0,84.05591892,0,0,0,0,0,0,0,0.721766,366.217,119.7383096,107.2167204,0.131855955,0.119385781,-18.76272141,0,1.863762165,0.10616513,2,Ni/Ti
55,34,0,0,21.15986486,0,0,0,78.84013514,0,0,0,0,0,0,0,1.243186,342.8841,193.0997269,178.7489623,0.134098742,0.130970618,-23.35545248,0,1.848636392,0.118448107,2,Ni/Ti
56,-34,0,0,15.54379781,0,0,0,84.45620219,0,0,0,0,0,0,0,0.5617978,376.6593,95.85768384,83.47647395,0.131683833,0.11831242,-18.37878183,0,1.864922986,0.105073293,2,Ni/Ti
57,-17,0,0,21.05439891,0,0,0,78.94560109,0,0,0,0,0,0,0,0.9073799,364.3297,149.7552074,135.4414297,0.134053392,0.130775395,-23.27013048,0,1.848942243,0.118231552,2,Ni/Ti
58,0,0,0,26.565,0,0,0,73.435,0,0,0,0,0,0,0,1.254127,352,199.9780749,183.7317294,0.13642295,0.139215464,-27.31121085,1,1.8329615,0.128086824,2,Ni/Ti
59,17,0,0,35.98281421,0,0,0,64.01718579,0,0,0,0,0,0,0,1.496507,352.1868,238.7536552,219.2044823,0.14047261,0.146917204,-32.24925903,1,1.805649839,0.139185454,2,Ni/Ti
60,34,0,0,45.40062842,0,0,0,54.59937158,0,0,0,0,0,0,0,1.60974,352.3736,256.9551351,234.1031347,0.14452227,0.148135257,-34.70384093,1,1.778338178,0.144385224,2,Ni/Ti
61,-34,0,0,35.38336066,0,0,0,64.61663934,0,0,0,0,0,0,0,1.858739,283.8148,238.9745498,219.6356052,0.140214845,0.146637883,-32.00895396,1,1.807388254,0.138665915,2,Ni/Ti
62,-17,0,0,44.92937158,0,0,0,55.07062842,0,0,0,0,0,0,0,2.018398,297.7324,272.2269438,249.5402131,0.14431963,0.148206837,-34.64004218,1,1.779704822,0.144252446,2,Ni/Ti
63,0,0,0,54.45800546,0,0,0,45.54199454,0,0,0,0,0,0,0,1.929,311.65,272.3313011,246.3028785,0.148416942,0.144285226,-34.72176662,1,1.752071784,0.144422509,2,Ni/Ti
64,17,0,0,62.82237705,0,0,0,37.17762295,0,0,0,0,0,0,0,1.703693,345.7434,266.8353965,237.8735889,0.152013622,0.136704855,-32.69821306,1,1.727815107,0.140150932,2,Ni/Ti
65,34,0,0,71.18674863,0,0,0,28.81325137,0,0,0,0,0,0,0,1.453051,379.8368,250.0207757,218.1255829,0.155610302,0.12514855,-28.71570355,1,1.703558429,0.131339002,2,Ni/Ti
66,-34,0,0,0,0,0,0,0,92.00483516,7.995164835,0,0,0,0,0,0.01604632,462.4223,3.361339819,-1.54846571,0.130718356,0.07054421,-6.76746317,0,1.85442756,0.154594448,2,Cu/Zr
67,-17,0,0,0,0,0,0,0,89.09241758,10.90758242,0,0,0,0,0,0.0175961,412.3999,3.287253336,-2.79980963,0.131708578,0.080472868,-8.940402566,0,1.83782678,0.177688565,2,Cu/Zr
68,0,0,0,0,0,0,0,0,86.18,13.82,0,0,0,0,0,0.02396259,362.3775,3.933627066,-3.330693334,0.1326988,0.088423803,-10.95726992,0,1.821226,0.196712574,2,Cu/Zr
69,17,0,0,0,0,0,0,0,79.82835165,20.17164835,0,0,0,0,0,0.05684889,345.4901,8.897250097,-0.934533599,0.13485836,0.101169666,-14.81447883,0,1.785021604,0.228730527,2,Cu/Zr
70,34,0,0,0,0,0,0,0,73.4767033,26.5232967,0,0,0,0,0,0.3747147,328.6028,55.77893173,43.37968474,0.137017921,0.109544386,-17.9293685,0,1.748817209,0.251630592,2,Cu/Zr
71,-34,0,0,0,0,0,0,0,80.37820442,19.62179558,0,0,0,0,0,0.07374148,400.0916,13.36501606,3.755493855,0.13467141,0.100263309,-14.50991521,0,1.788155765,0.226367138,2,Cu/Zr
72,-17,0,0,0,0,0,0,0,74.69588398,25.30411602,0,0,0,0,0,0.3350156,379.6098,57.61036783,45.70393805,0.136603399,0.108208488,-17.38904249,0,1.755766539,0.247809971,2,Cu/Zr
73,0,0,0,0,0,0,0,0,69.01356354,30.98643646,0,0,0,0,0,0.8381482,359.128,136.3541265,122.1507892,0.138535388,0.113493564,-19.6740565,0,1.723377312,0.263589374,2,Cu/Zr
74,17,0,0,0,0,0,0,0,60.16077348,39.83922652,0,0,0,0,0,0.8829554,382.0933,152.8292182,135.047406,0.141545337,0.1175968,-22.05017988,0,1.672916409,0.279053202,2,Cu/Zr
75,34,0,0,0,0,0,0,0,51.26066298,48.73933702,0,0,0,0,0,0.8636885,405.0586,158.479538,137.1001231,0.144571375,0.117551595,-22.98537871,0,1.622185779,0.284909397,2,Cu/Zr
76,-34,0,0,0,0,0,0,0,59.04384615,40.95615385,0,0,0,0,0,1.283958,307.9015,179.0856651,160.8523686,0.141925092,0.11780579,-22.24752139,0,1.666549923,0.280299136,2,Cu/Zr
77,-17,0,0,0,0,0,0,0,51.57692308,48.42307692,0,0,0,0,0,1.208905,320.4675,175.4988877,154.2473115,0.144463846,0.117617962,-22.97712249,0,1.623988462,0.284858224,2,Cu/Zr
78,0,0,0,0,0,0,0,0,44.11,55.89,0,0,0,0,0,0.4364269,333.0335,65.84118443,41.57132863,0.1470026,0.114839022,-22.68083268,0,1.581427,0.283015642,2,Cu/Zr
79,17,0,0,0,0,0,0,0,35.6043956,64.3956044,0,0,0,0,0,0.3007593,389.7621,53.10273309,25.39474188,0.149894505,0.108610828,-21.09345248,0,1.532945055,0.2729322,2,Cu/Zr
80,34,0,0,0,0,0,0,0,27.09879121,72.90120879,0,0,0,0,0,0.2848957,446.4908,57.62309898,26.47697236,0.152786411,0.09890916,-18.17491865,0,1.48446311,0.253347825,2,Cu/Zr
81,-34,0,0,6.952135135,0,0,0,0,93.04786486,0,0,0,0,0,0,0.0876337,443.7049,17.61422645,13.13298652,0.130780854,0.077790781,-2.32877279,0,1.880534022,0.071214813,2,Cu/Ti
82,-17,0,0,9.172243243,0,0,0,0,90.82775676,0,0,0,0,0,0,0.0995298,401.8775,18.1194506,12.74301868,0.131668897,0.08768471,-2.999139402,0,1.874317719,0.080817443,2,Cu/Ti
83,0,0,0,11.39235135,0,0,0,0,88.60764865,0,0,0,0,0,0,0.1771613,360.05,28.89547751,22.6238536,0.132556941,0.095873771,-3.634018077,0,1.868101416,0.088961137,2,Cu/Ti
84,17,0,0,16.92624324,0,0,0,0,83.07375676,0,0,0,0,0,0,0.1780788,339.9676,27.42508308,18.92208328,0.134770497,0.111295441,-5.06205581,0,1.852606519,0.104995393,2,Cu/Ti
85,34,0,0,22.50959459,0,0,0,0,77.49040541,0,0,0,0,0,0,0.3607295,319.8852,52.2725888,41.51827007,0.137003838,0.121936875,-6.279399398,0,1.836973135,0.116940739,2,Cu/Ti
86,-34,0,0,18.25726648,0,0,0,0,81.74273352,0,0,0,0,0,0,0.240696,399.4198,43.55085293,34.51115794,0.135302907,0.114207683,-5.372635928,0,1.848879654,0.10816842,2,Cu/Ti
87,-17,0,0,23.71501374,0,0,0,0,76.28498626,0,0,0,0,0,0,0.4095165,361.3099,67.02695165,55.78658381,0.137486005,0.123746443,-6.51275819,0,1.833597962,0.119093829,2,Cu/Ti
88,0,0,0,29.23663462,0,0,0,0,70.76336538,0,0,0,0,0,0,0.4976866,323.2,72.86609603,59.39930022,0.139694654,0.130241124,-7.447977568,0,1.818137423,0.127357921,2,Cu/Ti
89,17,0,0,39.03778846,0,0,0,0,60.96221154,0,0,0,0,0,0,0.585683,331.756,88.01964375,70.60082669,0.143615115,0.135872886,-8.567387705,0,1.790694192,0.136593801,2,Cu/Ti
90,34,0,0,48.83894231,0,0,0,0,51.16105769,0,0,0,0,0,0,0.3006539,340.3121,46.34922052,24.9783822,0.147535577,0.13552397,-8.995147002,0,1.763250962,0.139962249,2,Cu/Ti
91,-34,0,0,38.68703297,0,0,0,0,61.31296703,0,0,0,0,0,0,0.8122049,269.061,98.99529616,81.71791072,0.143474813,0.135782313,-8.539260397,0,1.791676308,0.136369394,2,Cu/Ti
92,-17,0,0,46.95351648,0,0,0,0,53.04648352,0,0,0,0,0,0,0.3414503,285.8555,44.21526714,23.60467023,0.146781407,0.136003883,-8.966588177,0,1.768530154,0.139739889,2,Cu/Ti
93,0,0,0,55.22,0,0,0,0,44.78,0,0,0,0,0,0,0.545023,302.65,74.72289856,50.77909016,0.150088,0.132526969,-8.90190576,0,1.745384,0.139234954,2,Cu/Ti
94,17,0,0,63.99461538,0,0,0,0,36.00538462,0,0,0,0,0,0,0.446736,335.3236,67.85990907,40.37800025,0.153597846,0.125005842,-8.294942665,0,1.720815077,0.134404397,2,Cu/Ti
95,34,0,0,72.76923077,0,0,0,0,27.23076923,0,0,0,0,0,0,0.4502571,367.9973,75.05910889,44.03909966,0.157107692,0.113335611,-7.133623669,0,1.696246154,0.124641274,2,Cu/Ti
96,-34,0,0,0,0,0,0,93.22540541,0,6.774594595,0,0,0,0,0,0.113267,505.3484,25.92940164,16.61677672,0.1275066,0.072925238,-6.133623669,0,1.870707351,0.145759473,2,Ni/Zr
97,-17,0,0,0,0,0,0,90.17275676,0,9.827243243,0,0,0,0,0,0.1842283,454.1242,37.8991258,27.51288435,0.12863608,0.085623397,-17.36853245,0,1.853001989,0.172655938,2,Ni/Zr
98,0,0,0,0,0,0,0,87.07102703,0,12.92897297,0,0,0,0,0,0.2137547,402.9,39.01316119,27.5360414,0.12978372,0.095653387,-22.06448352,0,1.835011957,0.194601795,2,Ni/Zr
99,17,0,0,0,0,0,0,80.68086486,0,19.31913514,0,0,0,0,0,0.3096116,381.2297,53.46901124,39.74447141,0.13214808,0.110540132,-30.55021681,0,1.797949016,0.228985038,2,Ni/Zr
100,34,0,0,0,0,0,0,74.2907027,0,25.7092973,0,0,0,0,0,0.5421652,359.5593,88.30806453,72.33610467,0.13451244,0.120213048,-37.43525054,0,1.760886076,0.253478034,2,Ni/Zr
101,-34,0,0,0,0,0,0,81.22217391,0,18.77782609,0,0,0,0,0,0.2291285,408.5731,42.40793092,28.87376948,0.131947796,0.109511454,-29.89344678,0,1.801088609,0.2265103,2,Ni/Zr
102,-17,0,0,0,0,0,0,75.00608696,0,24.99391304,0,0,0,0,0,0.436929,389.6115,77.11535108,61.39499186,0.134247748,0.119332873,-36.74403406,0,1.765035304,0.251126981,2,Ni/Zr
103,0,0,0,0,0,0,0,68.79,0,31.21,0,0,0,0,0,0.6804799,370.65,114.2556033,96.34904635,0.1365477,0.125552936,-42.07994364,0,1.728982,0.26874323,2,Ni/Zr
104,17,0,0,0,0,0,0,59.28663043,0,40.71336957,0,0,0,0,0,0.8234562,387.706,144.624286,123.3753939,0.140063947,0.129784334,-47.30966651,0,1.673862456,0.284954094,2,Ni/Zr
105,34,0,0,0,0,0,0,49.78326087,0,50.21673913,0,0,0,0,0,0.6701707,404.7621,122.8806441,98.2894169,0.143580193,0.128846645,-48.99907927,0,1.618742913,0.289997275,2,Ni/Zr
106,-34,0,0,0,0,0,0,60.80908108,0,39.19091892,0,0,0,0,0,1.086026,317.5604,156.2301195,135.5166733,0.13950064,0.129479933,-46.71000982,0,1.68269267,0.283142418,2,Ni/Zr
107,-17,0,0,0,0,0,0,52.15194595,0,47.84805405,0,0,0,0,0,0.9416238,335.9802,143.3142295,119.5560689,0.14270378,0.129519049,-48.90923492,0,1.632481287,0.289731285,2,Ni/Zr
108,0,0,0,0,0,0,0,43.49481081,0,56.50518919,0,0,0,0,0,0.5728012,354.4,91.95933761,65.15646257,0.14590692,0.12571547,-48.17057727,0,1.582269903,0.28753511,2,Ni/Zr
109,17,0,0,0,0,0,0,34.85578378,0,65.14421622,0,0,0,0,0,0.4985358,410.3692,92.67643305,62.83521221,0.14910336,0.118246869,-44.50479322,0,1.532163546,0.276377925,2,Ni/Zr
110,34,0,0,0,0,0,0,26.21702703,0,73.78297297,0,0,0,0,0,0.6219788,466.3385,131.3938553,98.51438367,0.1522997,0.106849495,-37.91365585,0,1.482058757,0.255092559,2,Ni/Zr
111,-34,0,0,5.843378378,0,0,0,94.15662162,0,0,0,0,0,0,0,0.1498976,498.0885,33.82200864,24.84273585,0.127512653,0.079099295,-7.702698738,0,1.893054203,0.068022946,2,Ni/Ti
112,-17,0,0,8.306081081,0,0,0,91.69391892,0,0,0,0,0,0,0,0.2184722,443.8192,43.92385713,34.0809145,0.128571615,0.092297876,-10.66263975,0,1.885912365,0.080032494,2,Ni/Ti
113,0,0,0,10.76878378,0,0,0,89.23121622,0,0,0,0,0,0,0,0.375812,389.55,66.31809676,55.61148429,0.129630577,0.102825951,-13.45276344,0,1.878770527,0.089895869,2,Ni/Ti
114,17,0,0,15.94408108,0,0,0,84.05591892,0,0,0,0,0,0,0,0.7555139,366.217,125.3369614,112.8153721,0.131855955,0.119385781,-18.76272141,0,1.863762165,0.10616513,2,Ni/Ti
115,34,0,0,21.15986486,0,0,0,78.84013514,0,0,0,0,0,0,0,1.839987,342.8841,285.7987358,271.4479712,0.134098742,0.130970618,-23.35545248,0,1.848636392,0.118448107,2,Ni/Ti
116,-34,0,0,15.54379781,0,0,0,84.45620219,0,0,0,0,0,0,0,0.6195612,376.6593,105.71366,93.33245013,0.131683833,0.11831242,-18.37878183,0,1.864922986,0.105073293,2,Ni/Ti
117,-17,0,0,21.05439891,0,0,0,78.94560109,0,0,0,0,0,0,0,1.403607,364.3297,231.6531999,217.3394222,0.134053392,0.130775395,-23.27013048,0,1.848942243,0.118231552,2,Ni/Ti
118,0,0,0,26.565,0,0,0,73.435,0,0,0,0,0,0,0,1.959419,352,312.4411161,296.1947706,0.13642295,0.139215464,-27.31121085,0,1.8329615,0.128086824,2,Ni/Ti
119,17,0,0,35.98281421,0,0,0,64.01718579,0,0,0,0,0,0,0,1.245591,352.1868,198.7223609,179.173188,0.14047261,0.146917204,-32.24925903,0,1.805649839,0.139185454,2,Ni/Ti
120,34,0,0,45.40062842,0,0,0,54.59937158,0,0,0,0,0,0,0,0.7051089,352.3736,112.553178,89.70117757,0.14452227,0.148135257,-34.70384093,0,1.778338178,0.144385224,2,Ni/Ti
121,-34,0,0,35.38336066,0,0,0,64.61663934,0,0,0,0,0,0,0,1.517013,283.8148,195.0394858,175.7005412,0.140214845,0.146637883,-32.00895396,0,1.807388254,0.138665915,2,Ni/Ti
122,-17,0,0,44.92937158,0,0,0,55.07062842,0,0,0,0,0,0,0,0.9320895,297.7324,125.7134995,103.0267689,0.14431963,0.148206837,-34.64004218,0,1.779704822,0.144252446,2,Ni/Ti
123,0,0,0,54.45800546,0,0,0,45.54199454,0,0,0,0,0,0,0,0.9515114,311.65,134.3319531,108.3035306,0.148416942,0.144285226,-34.72176662,0,1.752071784,0.144422509,2,Ni/Ti
124,17,0,0,62.82237705,0,0,0,37.17762295,0,0,0,0,0,0,0,1.263519,345.7434,197.8945698,168.9327622,0.152013622,0.136704855,-32.69821306,0,1.727815107,0.140150932,2,Ni/Ti
125,34,0,0,71.18675,0,0,0,28.81325,0,0,0,0,0,0,0,1.0428,379.8368,179.4304982,147.535305,0.155610303,0.125148548,-31.69821306,0,1.703558425,0.131339,2,Ni/Ti
126,-18,-12,0,22.03463,0,0,0,0,44.02898,33.93639,0,0,0,0,0,1.265385,521.6127,298.9985215,274.7179505,0.148352225,0.122570901,-17.27784036,1,1.644865613,0.249881823,3,Cu/Zr/Ti
127,-18,-24,0,23.35957,0,0,0,0,46.58712,30.05331,0,0,0,0,0,1.311382,527.2382,313.2090404,289.9638456,0.147561953,0.124682222,-16.76192759,1,1.663289337,0.244796179,3,Cu/Zr/Ti
128,-18,-36,0,24.5793,0,0,0,0,49.22086,26.19984,0,0,0,0,0,1.314984,538.0292,320.4974047,298.31804,0.146739666,0.12657248,-16.34424362,1,1.681838872,0.238325772,3,Cu/Zr/Ti
129,-18,0,0,20.66582,0,0,0,0,41.60555,37.72864,0,0,0,0,0,1.278825,516.6,299.2703707,274.0088278,0.149094078,0.120325409,-17.67908819,1,1.627082646,0.253571244,3,Cu/Zr/Ti
130,-18,12,0,18.94736,0,0,0,0,39.0937,41.95894,0,0,0,0,0,1.263804,533.8309,305.6199049,279.3413077,0.149844984,0.117689534,-17.82462349,1,1.607781434,0.256491006,3,Cu/Zr/Ti
131,-30,-12,0,18.91359,0,0,0,0,44.91614,36.17026,0,0,0,0,0,1.216176,505.7237,278.617209,254.6921289,0.147863312,0.122145514,-17.87335552,1,1.640871276,0.255338649,3,Cu/Zr/Ti
132,-30,-24,0,20.23853,0,0,0,0,47.47428,32.28719,0,0,0,0,0,1.301929,511.3492,301.5803797,278.6906717,0.147073057,0.124127552,-17.36307017,1,1.659295133,0.250657645,3,Cu/Zr/Ti
133,-30,-36,0,21.45826,0,0,0,0,50.10802,28.43372,0,0,0,0,0,1.153367,522.1403,272.8053843,250.9815064,0.146250769,0.125881036,-16.90913076,1,1.677844668,0.244645541,3,Cu/Zr/Ti
134,-30,0,0,17.46849,0,0,0,0,42.43047,40.10105,0,0,0,0,0,1.205006,506.2064,276.3217324,251.3904413,0.148621766,0.119949802,-18.24419573,1,1.622512433,0.258812983,3,Cu/Zr/Ti
135,-30,12,0,15.82632,0,0,0,0,39.98087,44.19281,0,0,0,0,0,1.186216,517.9419,278.3191089,252.3960025,0.149356083,0.117505413,-18.31595416,1,1.603787287,0.261243762,3,Cu/Zr/Ti
136,-42,-12,0,15.86087,0,0,0,0,45.74033,38.3988,0,0,0,0,0,1.253769,486.6879,276.4179734,252.8229904,0.14739994,0.121608061,-18.12257787,1,1.636716404,0.260527103,3,Cu/Zr/Ti
137,-42,0,0,14.31723,0,0,0,0,43.2727,42.41007,0,0,0,0,0,1.189654,492.797,265.5748388,240.9808468,0.148146316,0.11950928,-18.41549316,1,1.618174357,0.263797901,3,Cu/Zr/Ti
138,-42,12,0,12.7736,0,0,0,0,40.80506,46.42134,0,0,0,0,0,1.185081,498.9061,267.8335954,242.2405903,0.148892696,0.1171987,-18.45715294,1,1.599632282,0.265737973,3,Cu/Zr/Ti
139,-6,-12,0,25.23891,0,0,0,0,43.18518,31.57591,0,0,0,0,0,1.31897,531.8727,317.7904332,293.1719856,0.148831373,0.122958673,-16.45303822,1,1.649348365,0.244031135,3,Cu/Zr/Ti
140,-6,-24,0,26.58581,0,0,0,0,45.62436,27.78983,0,0,0,0,0,1.324989,537.9616,322.8953207,299.2641853,0.148082866,0.125121885,-15.98470316,1,1.667157701,0.238572623,3,Cu/Zr/Ti
141,-6,-36,0,27.83178,0,0,0,0,48.22536,23.94286,0,0,0,0,0,1.352427,547.6718,335.5308166,312.9523034,0.147273284,0.127145093,-15.667383,1,1.685596714,0.231606776,3,Cu/Zr/Ti
142,-6,0,0,23.87527,0,0,0,0,40.78518,35.33955,0,0,0,0,0,1.330197,526.2,317.0771966,291.4872573,0.149565555,0.120618741,-16.84362533,1,1.631713809,0.24811072,3,Cu/Zr/Ti
143,-6,12,0,22.15164,0,0,0,0,38.24991,39.59845,0,0,0,0,0,1.333265,544.0909,328.6140613,301.9975915,0.150324129,0.11784467,-17.05239229,1,1.612264243,0.251456525,3,Cu/Zr/Ti
144,18,-12,0,32.21609,0,0,0,0,40.57952,27.20439,0,0,0,0,0,1.420995,532.0854,342.5090839,316.8443536,0.150135929,0.122805282,-14.79952069,1,1.654729925,0.231272713,3,Cu/Zr/Ti
145,18,-24,0,33.54102,0,0,0,0,43.13767,23.32131,0,0,0,0,0,1.391494,537.7109,338.9443355,314.3149854,0.149345653,0.125378157,-14.66105615,1,1.673153677,0.224961867,3,Cu/Zr/Ti
146,18,-36,0,34.76075,0,0,0,0,45.7714,19.46784,0,0,0,0,0,1.387743,548.502,344.8144544,321.2509346,0.148523353,0.127750772,-14.66944989,1,1.691703022,0.217061936,3,Cu/Zr/Ti
147,18,0,0,30.84727,0,0,0,0,38.15609,30.99664,0,0,0,0,0,1.450615,527.0727,346.3545428,319.7088448,0.150877766,0.120124817,-15.00968365,1,1.636946796,0.235998633,3,Cu/Zr/Ti
148,18,12,0,29.12881,0,0,0,0,35.64425,35.22694,0,0,0,0,0,1.473669,544.3036,363.3618739,335.6991214,0.151628684,0.117045042,-15.24898661,1,1.617645774,0.239927919,3,Cu/Zr/Ti
149,30,-12,0,35.88269,0,0,0,0,39.16705,24.95026,0,0,0,0,0,1.471233,523.1783,348.6818825,322.4498701,0.150836164,0.122435797,-14.28576396,1,1.657311986,0.224272048,3,Cu/Zr/Ti
150,30,-24,0,37.20762,0,0,0,0,41.72519,21.06719,0,0,0,0,0,1.440008,528.8038,344.9512112,319.7545751,0.150045893,0.125188117,-14.32865327,1,1.675735681,0.217539858,3,Cu/Zr/Ti
151,30,-36,0,38.42735,0,0,0,0,44.35893,17.21372,0,0,0,0,0,1.412037,539.5948,345.1533036,321.0224977,0.149223605,0.127745923,-14.46333682,1,1.694285216,0.20913117,3,Cu/Zr/Ti
152,30,0,0,34.43758,0,0,0,0,36.68137,28.88105,0,0,0,0,0,1.517404,523.6609,359.9561304,332.7179113,0.151594589,0.119497872,-14.36981856,1,1.638952791,0.229538556,3,Cu/Zr/Ti
153,30,12,0,32.79541,0,0,0,0,34.23178,32.97281,0,0,0,0,0,1.563773,535.3965,379.2690817,351.0390472,0.152328919,0.116326763,-14.61130263,1,1.620227835,0.23359751,3,Cu/Zr/Ti
154,42,-12,0,39.6176,0,0,0,0,37.69161,22.6908,0,0,0,0,0,1.551365,511.1243,359.2019784,332.3772944,0.151561925,0.121843428,-14.14103599,1,1.65973335,0.216920398,3,Cu/Zr/Ti
155,42,0,0,38.07396,0,0,0,0,35.22397,26.70207,0,0,0,0,0,1.602419,517.2334,375.4575563,347.6338634,0.152308288,0.118721138,-14.1724859,1,1.641191113,0.222762138,3,Cu/Zr/Ti
156,42,12,0,36.53032,0,0,0,0,32.75633,30.71334,0,0,0,0,0,1.687464,523.3425,400.0540977,371.2313959,0.153054651,0.11536873,-14.3744036,1,1.622648876,0.226944628,3,Cu/Zr/Ti
157,6,-12,0,28.63273,0,0,0,0,42.03536,29.33191,0,0,0,0,0,1.368265,535.3636,331.8312321,306.751398,0.149425941,0.123059626,-15.58359845,1,1.652636469,0.237820772,3,Cu/Zr/Ti
158,6,-24,0,29.97963,0,0,0,0,44.47454,25.54583,0,0,0,0,0,1.354305,541.4525,332.1811981,308.0886763,0.148677434,0.125368114,-15.23416038,1,1.670445805,0.231964013,3,Cu/Zr/Ti
159,6,-36,0,31.22559,0,0,0,0,47.07554,21.69886,0,0,0,0,0,1.351993,551.1628,337.5612161,314.5213207,0.147867836,0.127549419,-15.06800735,1,1.688884656,0.224523598,3,Cu/Zr/Ti
160,6,0,0,27.26909,0,0,0,0,39.63536,33.09555,0,0,0,0,0,1.385071,529.6909,332.3477556,306.2964299,0.150160123,0.120576427,-15.91840309,1,1.635001913,0.242244551,3,Cu/Zr/Ti
161,6,12,0,25.54545,0,0,0,0,37.10009,37.35445,0,0,0,0,0,1.399577,547.5818,347.1714505,320.0935985,0.15091868,0.117653243,-16.14534894,1,1.615552185,0.24593044,3,Cu/Zr/Ti
162,-18,-12,0,22.03463,0,0,0,0,44.02898,33.93639,0,0,0,0,0,0.998668,521.6127,235.9758141,211.695243,0.148352225,0.122570901,-17.27784036,0,1.644865613,0.249881823,3,Cu/Zr/Ti
163,-18,-24,0,23.35957,0,0,0,0,46.58712,30.05331,0,0,0,0,0,0.9626822,527.2382,229.9259621,206.6807673,0.147561953,0.124682222,-16.76192759,0,1.663289337,0.244796179,3,Cu/Zr/Ti
164,-18,-36,0,24.5793,0,0,0,0,49.22086,26.19984,0,0,0,0,0,0.9893012,538.0292,241.1196387,218.9402741,0.146739666,0.12657248,-16.34424362,0,1.681838872,0.238325772,3,Cu/Zr/Ti
165,-18,0,0,20.66582,0,0,0,0,41.60555,37.72864,0,0,0,0,0,1.043897,516.6,244.2925672,219.0310242,0.149094078,0.120325409,-17.67908819,0,1.627082646,0.253571244,3,Cu/Zr/Ti
166,-18,12,0,18.94736,0,0,0,0,39.0937,41.95894,0,0,0,0,0,1.093992,533.8309,264.5550505,238.2764533,0.149844984,0.117689534,-17.82462349,0,1.607781434,0.256491006,3,Cu/Zr/Ti
167,-30,-12,0,18.91359,0,0,0,0,44.91614,36.17026,0,0,0,0,0,0.9727991,505.7237,222.8613048,198.9362247,0.147863312,0.122145514,-17.87335552,0,1.640871276,0.255338649,3,Cu/Zr/Ti
168,-30,-24,0,20.23853,0,0,0,0,47.47428,32.28719,0,0,0,0,0,0.9751362,511.3492,225.8817074,202.9919994,0.147073057,0.124127552,-17.36307017,0,1.659295133,0.250657645,3,Cu/Zr/Ti
169,-30,-36,0,21.45826,0,0,0,0,50.10802,28.43372,0,0,0,0,0,0.9506395,522.1403,224.8543388,203.0304609,0.146250769,0.125881036,-16.90913076,0,1.677844668,0.244645541,3,Cu/Zr/Ti
170,-30,0,0,17.46849,0,0,0,0,42.43047,40.10105,0,0,0,0,0,0.9914833,506.2064,227.358522,202.4272308,0.148621766,0.119949802,-18.24419573,0,1.622512433,0.258812983,3,Cu/Zr/Ti
171,-30,12,0,15.82632,0,0,0,0,39.98087,44.19281,0,0,0,0,0,0.8638497,517.9419,202.6830516,176.7599452,0.149356083,0.117505413,-18.31595416,0,1.603787287,0.261243762,3,Cu/Zr/Ti
172,-42,-12,0,15.86087,0,0,0,0,45.74033,38.3988,0,0,0,0,0,0.9907058,486.6879,218.42053,194.825547,0.14739994,0.121608061,-18.12257787,0,1.636716404,0.260527103,3,Cu/Zr/Ti
173,-42,0,0,14.31723,0,0,0,0,43.2727,42.41007,0,0,0,0,0,1.00162,492.797,223.598685,199.004693,0.148146316,0.11950928,-18.41549316,0,1.618174357,0.263797901,3,Cu/Zr/Ti
174,-42,12,0,12.7736,0,0,0,0,40.80506,46.42134,0,0,0,0,0,0.8286011,498.9061,187.2675469,161.6745418,0.148892696,0.1171987,-18.45715294,0,1.599632282,0.265737973,3,Cu/Zr/Ti
175,-6,-12,0,25.23891,0,0,0,0,43.18518,31.57591,0,0,0,0,0,1.022721,531.8727,246.412693,221.7942453,0.148831373,0.122958673,-16.45303822,0,1.649348365,0.244031135,3,Cu/Zr/Ti
176,-6,-24,0,26.58581,0,0,0,0,45.62436,27.78983,0,0,0,0,0,0.9785581,537.9616,238.4712866,214.8401512,0.148082866,0.125121885,-15.98470316,0,1.667157701,0.238572623,3,Cu/Zr/Ti
177,-6,-36,0,27.83178,0,0,0,0,48.22536,23.94286,0,0,0,0,0,0.9752354,547.6718,241.9513439,219.3728307,0.147273284,0.127145093,-15.667383,0,1.685596714,0.231606776,3,Cu/Zr/Ti
178,-6,0,0,23.87527,0,0,0,0,40.78518,35.33955,0,0,0,0,0,1.070696,526.2,255.2203065,229.6303673,0.149565555,0.120618741,-16.84362533,0,1.631713809,0.24811072,3,Cu/Zr/Ti
179,-6,12,0,22.15164,0,0,0,0,38.24991,39.59845,0,0,0,0,0,1.167898,544.0909,287.8555313,261.2390615,0.150324129,0.11784467,-17.05239229,0,1.612264243,0.251456525,3,Cu/Zr/Ti
180,18,-12,0,32.21609,0,0,0,0,40.57952,27.20439,0,0,0,0,0,0.8428099,532.0854,203.1464198,177.4816894,0.150135929,0.122805282,-14.79952069,0,1.654729925,0.231272713,3,Cu/Zr/Ti
181,18,-24,0,33.54102,0,0,0,0,43.13767,23.32131,0,0,0,0,0,0.8211378,537.7109,200.0152397,175.3858897,0.149345653,0.125378157,-14.66105615,0,1.673153677,0.224961867,3,Cu/Zr/Ti
182,18,-36,0,34.76075,0,0,0,0,45.7714,19.46784,0,0,0,0,0,0.7567042,548.502,188.0193565,164.4558368,0.148523353,0.127750772,-14.66944989,0,1.691703022,0.217061936,3,Cu/Zr/Ti
183,18,0,0,30.84727,0,0,0,0,38.15609,30.99664,0,0,0,0,0,0.9390511,527.0727,224.211534,197.565836,0.150877766,0.120124817,-15.00968365,0,1.636946796,0.235998633,3,Cu/Zr/Ti
184,18,12,0,29.12881,0,0,0,0,35.64425,35.22694,0,0,0,0,0,1.251046,544.3036,308.4698252,280.8070728,0.151628684,0.117045042,-15.24898661,0,1.617645774,0.239927919,3,Cu/Zr/Ti
185,30,-12,0,35.88269,0,0,0,0,39.16705,24.95026,0,0,0,0,0,0.916474,523.1783,217.2041271,190.9721148,0.150836164,0.122435797,-14.28576396,0,1.657311986,0.224272048,3,Cu/Zr/Ti
186,30,-24,0,37.20762,0,0,0,0,41.72519,21.06719,0,0,0,0,0,0.7981329,528.8038,191.1912368,165.9946007,0.150045893,0.125188117,-14.32865327,0,1.675735681,0.217539858,3,Cu/Zr/Ti
187,30,-36,0,38.42735,0,0,0,0,44.35893,17.21372,0,0,0,0,0,0.6503234,539.5948,158.9627396,134.8319336,0.149223605,0.127745923,-14.46333682,0,1.694285216,0.20913117,3,Cu/Zr/Ti
188,30,0,0,34.43758,0,0,0,0,36.68137,28.88105,0,0,0,0,0,1.145996,523.6609,271.8513234,244.6131044,0.151594589,0.119497872,-14.36981856,0,1.638952791,0.229538556,3,Cu/Zr/Ti
189,30,12,0,32.79541,0,0,0,0,34.23178,32.97281,0,0,0,0,0,1.464122,535.3965,355.1002649,326.8702304,0.152328919,0.116326763,-14.61130263,0,1.620227835,0.23359751,3,Cu/Zr/Ti
190,42,-12,0,39.6176,0,0,0,0,37.69161,22.6908,0,0,0,0,0,1.14043,511.1243,264.0543729,237.2296889,0.151561925,0.121843428,-14.14103599,0,1.65973335,0.216920398,3,Cu/Zr/Ti
191,42,0,0,38.07396,0,0,0,0,35.22397,26.70207,0,0,0,0,0,1.35433,517.2334,317.3286339,289.504941,0.152308288,0.118721138,-14.1724859,0,1.641191113,0.222762138,3,Cu/Zr/Ti
192,42,12,0,36.53032,0,0,0,0,32.75633,30.71334,0,0,0,0,0,1.63714,523.3425,388.123578,359.3008763,0.153054651,0.11536873,-14.3744036,0,1.622648876,0.226944628,3,Cu/Zr/Ti
193,6,-12,0,28.63273,0,0,0,0,42.03536,29.33191,0,0,0,0,0,1.041349,535.3636,252.5476583,227.4678243,0.149425941,0.123059626,-15.58359845,0,1.652636469,0.237820772,3,Cu/Zr/Ti
194,6,-24,0,29.97963,0,0,0,0,44.47454,25.54583,0,0,0,0,0,0.9805852,541.4525,240.5159595,216.4234377,0.148677434,0.125368114,-15.23416038,0,1.670445805,0.231964013,3,Cu/Zr/Ti
195,6,-36,0,31.22559,0,0,0,0,47.07554,21.69886,0,0,0,0,0,0.9416424,551.1628,235.1062126,212.0663172,0.147867836,0.127549419,-15.06800735,0,1.688884656,0.224523598,3,Cu/Zr/Ti
196,6,0,0,27.26909,0,0,0,0,39.63536,33.09555,0,0,0,0,0,1.065259,529.6909,255.6088733,229.5575476,0.150160123,0.120576427,-15.91840309,0,1.635001913,0.242244551,3,Cu/Zr/Ti
197,6,12,0,25.54545,0,0,0,0,37.10009,37.35445,0,0,0,0,0,1.092126,547.5818,270.9068294,243.8289774,0.15091868,0.117653243,-16.14534894,0,1.615552185,0.24593044,3,Cu/Zr/Ti
198,-18,-12,23.16197,0,0,0,0,0,42.56581,34.27222,0,0,0,0,0,1.025802,474.8194,220.6430226,204.8863715,0.14312685,0.103508511,-27.83289824,1,1.637478633,0.248821606,3,Al/Cu/Zr
199,-18,-24,25.27576,0,0,0,0,0,37.73164,36.9926,0,0,0,0,0,0.9973228,479.8335,216.7826471,199.9058179,0.144368848,0.101934542,-29.18078766,1,1.615842476,0.246374457,3,Al/Cu/Zr
200,-18,-36,27.32844,0,0,0,0,0,33.03668,39.63488,0,0,0,0,0,1.030872,484.4696,226.2400439,208.2752003,0.145575125,0.099731144,-29.76819714,1,1.594828708,0.242131009,3,Al/Cu/Zr
201,-18,0,21.15936,0,0,0,0,0,47.51655,31.32409,0,0,0,0,0,1.010775,478.9091,219.2834135,204.7379209,0.141824095,0.104252012,-25.90437608,1,1.660090543,0.24901896,3,Al/Cu/Zr
202,-18,12,18.50379,0,0,0,0,0,52.73745,28.75876,0,0,0,0,0,1.042893,451.2558,213.1870163,199.7042935,0.140553547,0.104684016,-23.66900026,1,1.682414077,0.248304782,3,Al/Cu/Zr
203,-18,36,13.3539,0,0,0,0,0,63.55159,23.09452,0,0,0,0,0,1.014718,413.7787,190.2005188,179.0574518,0.137855235,0.102559552,-20.28888026,1,1.729635116,0.239249806,3,Al/Cu/Zr
204,-30,-12,21.90887,0,0,0,0,0,40.24705,37.84408,0,0,0,0,0,1.033343,454.1084,212.5701306,195.3818423,0.144153318,0.104250592,-28.44807426,1,1.620753021,0.25179734,3,Al/Cu/Zr
205,-30,-24,24.02265,0,0,0,0,0,35.41287,40.56447,0,0,0,0,0,1.024649,459.1225,213.109053,194.8005829,0.145395305,0.102102144,-29.33363513,1,1.599116646,0.247924029,3,Al/Cu/Zr
206,-30,-36,26.07534,0,0,0,0,0,30.71792,43.20675,0,0,0,0,0,1.071934,463.7586,225.1947308,205.7982459,0.146601609,0.099346434,-29.68629138,1,1.578103229,0.242261116,3,Al/Cu/Zr
207,-30,0,19.70689,0,0,0,0,0,45.23239,35.06073,0,0,0,0,0,1.103774,447.4163,223.712455,207.6706556,0.142876695,0.105758955,-27.01373985,1,1.643004048,0.253847978,3,Al/Cu/Zr
208,-30,12,17.45996,0,0,0,0,0,49.98018,32.55986,0,0,0,0,0,1.116346,432.0735,218.5016161,203.4925587,0.141689346,0.106633947,-25.17315318,1,1.663774914,0.254300059,3,Al/Cu/Zr
209,-30,24,14.70629,0,0,0,0,0,55.75615,29.53756,0,0,0,0,0,1.121609,411.9952,209.3301785,195.5695609,0.140248714,0.106836889,-23.36660361,1,1.688987667,0.252605063,3,Al/Cu/Zr
210,-30,36,12.10079,0,0,0,0,0,61.23283,26.66638,0,0,0,0,0,1.141183,393.0677,203.1986662,190.6239624,0.138881688,0.106087429,-22.02169566,1,1.712909343,0.248622041,3,Al/Cu/Zr
211,-42,-12,20.67705,0,0,0,0,0,37.83002,41.49293,0,0,0,0,0,1.148544,432.3966,224.9718138,206.3205607,0.145209154,0.104446789,-28.42599489,1,1.603526854,0.25358155,3,Al/Cu/Zr
212,-42,0,18.34796,0,0,0,0,0,42.91583,38.73621,0,0,0,0,0,1.176894,420.6147,224.2435693,206.7292763,0.143922505,0.106637603,-27.34602821,1,1.625994519,0.257304444,3,Al/Cu/Zr
213,-42,12,16.01887,0,0,0,0,0,48.00165,35.97948,0,0,0,0,0,1.238194,408.8329,229.315143,212.9378142,0.142635854,0.108103058,-25.93051958,1,1.648462241,0.259032731,3,Al/Cu/Zr
214,-6,-12,24.60009,0,0,0,0,0,44.83291,30.567,0,0,0,0,0,0.9843915,505.0909,225.2348565,210.9619509,0.142082794,0.102084634,-26.50764503,1,1.654427839,0.244325955,3,Al/Cu/Zr
215,-6,-24,26.58997,0,0,0,0,0,39.91118,33.49885,0,0,0,0,0,0.9976824,500.9225,226.3919876,210.9146279,0.143378105,0.101212469,-28.43659643,1,1.631945642,0.243611965,3,Al/Cu/Zr
216,-6,-36,28.6395,0,0,0,0,0,35.17363,36.18687,0,0,0,0,0,1.013205,504.4066,231.513482,214.9296495,0.144599461,0.099551088,-29.38023221,1,1.610680291,0.240730277,3,Al/Cu/Zr
217,-6,0,22.63645,0,0,0,0,0,49.79218,27.57136,0,0,0,0,0,0.9676167,511.6364,224.26577,211.2228487,0.140769717,0.10210485,-24.09261402,1,1.677197353,0.242849055,3,Al/Cu/Zr
218,-6,12,19.94191,0,0,0,0,0,55.00455,25.05355,0,0,0,0,0,0.9451697,481.5273,206.1716312,194.1726497,0.139509506,0.10188102,-21.58908385,1,1.699363416,0.240655395,3,Al/Cu/Zr
219,-6,36,14.66496,0,0,0,0,0,65.68854,19.64651,0,0,0,0,0,0.8986825,433.7157,176.5670374,166.8049816,0.13687957,0.098359495,-18.32579662,1,1.745486699,0.22867078,3,Al/Cu/Zr
220,18,-12,27.13179,0,0,0,0,0,48.32581,24.5424,0,0,0,0,0,0.8971017,521.9467,212.1123902,200.2501402,0.140414185,0.098333473,-22.92795953,1,1.681426129,0.2340546,3,Al/Cu/Zr
221,18,-24,29.24558,0,0,0,0,0,43.49164,27.26279,0,0,0,0,0,0.9475811,526.9608,226.2001568,213.2177246,0.141656198,0.098444086,-25.311685,1,1.659790105,0.235523796,3,Al/Cu/Zr
222,18,-36,31.29826,0,0,0,0,0,38.79668,29.90506,0,0,0,0,0,0.9887618,531.5969,238.1070866,224.0366442,0.142862459,0.097803891,-26.8413364,1,1.638776204,0.235043624,3,Al/Cu/Zr
223,18,0,25.12918,0,0,0,0,0,53.27655,21.59427,0,0,0,0,0,0.8594917,526.0364,204.8121356,194.1610442,0.139111429,0.097165987,-20.24803116,1,1.704038039,0.229983333,3,Al/Cu/Zr
224,18,12,22.47361,0,0,0,0,0,58.49745,19.02894,0,0,0,0,0,0.8295066,498.3831,187.2756681,177.6873464,0.137840881,0.095613321,-17.92955266,1,1.726361573,0.224888925,3,Al/Cu/Zr
225,18,36,17.32371,0,0,0,0,0,69.31159,13.3647,0,0,0,0,0,0.7593202,460.906,158.538782,151.2901165,0.135142555,0.088318482,-16.07375057,1,1.773582451,0.204962811,3,Al/Cu/Zr
226,30,-12,28.52523,0,0,0,0,0,49.84705,21.62772,0,0,0,0,0,0.8982796,532.6539,216.7478759,206.0502537,0.139632209,0.095787166,-21.48099524,1,1.693998829,0.227643797,3,Al/Cu/Zr
227,30,-24,30.63902,0,0,0,0,0,45.01287,24.34811,0,0,0,0,0,0.9321639,537.6679,227.0411568,215.2233525,0.14087421,0.096460828,-23.74534084,1,1.672362615,0.230338113,3,Al/Cu/Zr
228,30,-36,32.6917,0,0,0,0,0,40.31792,26.99038,0,0,0,0,0,1.064874,542.304,261.6008997,248.6950849,0.142080484,0.096325296,-25.3543882,1,1.651348904,0.230993716,3,Al/Cu/Zr
229,30,0,26.32325,0,0,0,0,0,54.83239,18.84436,0,0,0,0,0,0.84935,525.9618,202.3667216,192.8155924,0.13835557,0.094191329,-19.05855459,1,1.716249723,0.222708362,3,Al/Cu/Zr
230,30,12,23.86705,0,0,0,0,0,60.01869,16.11426,0,0,0,0,0,0.8031789,509.0902,185.2273996,176.8037057,0.137058906,0.091687148,-17.20234223,1,1.738934273,0.215604386,3,Al/Cu/Zr
231,30,24,21.32265,0,0,0,0,0,65.35615,13.3212,0,0,0,0,0,0.7597045,490.5407,168.8176877,161.5477361,0.135727606,0.087874477,-16.24322431,1,1.762233475,0.20550745,3,Al/Cu/Zr
232,30,36,18.71715,0,0,0,0,0,70.83283,10.45002,0,0,0,0,0,0.7330769,471.6131,156.6150872,150.5310494,0.134360579,0.082361305,-16.12256446,1,1.786155151,0.191657477,3,Al/Cu/Zr
233,42,-12,29.93996,0,0,0,0,0,51.27002,18.79003,0,0,0,0,0,0.8962067,542.3602,220.1882808,210.6239583,0.138879617,0.092830892,-20.77479211,1,1.706071135,0.220499069,3,Al/Cu/Zr
234,42,0,27.61087,0,0,0,0,0,56.35583,16.0333,0,0,0,0,0,0.8522183,530.5784,204.8323858,196.4050276,0.137592953,0.090613254,-18.83426085,1,1.728538667,0.214275394,3,Al/Cu/Zr
235,42,12,25.28178,0,0,0,0,0,61.44165,13.27657,0,0,0,0,0,0.8155009,518.7966,191.6548297,184.3644357,0.136306301,0.087228289,-17.41154683,1,1.751006389,0.20542263,3,Al/Cu/Zr
236,6,-12,25.92336,0,0,0,0,0,46.75291,27.32373,0,0,0,0,0,0.9341476,520.8,220.3863437,207.4115705,0.141178572,0.100300886,-24.75904397,1,1.669076995,0.239271625,3,Al/Cu/Zr
237,6,-24,27.91324,0,0,0,0,0,41.83118,30.25558,0,0,0,0,0,0.9707286,516.6316,227.1836086,213.0043814,0.142473883,0.100019193,-27.0531546,1,1.646594798,0.23991919,3,Al/Cu/Zr
238,6,-36,29.96277,0,0,0,0,0,37.09363,32.9436,0,0,0,0,0,1.000143,520.1157,235.6461047,220.3604046,0.14369524,0.098884851,-28.34320746,1,1.625329447,0.238303448,3,Al/Cu/Zr
