Repository: krgdy/AI_Introduction_HW_Data

# AI_Introduction_HW_Data
인공지능 개론 Homework1 Classification, Regression, Clustering를 위한 데이터  
amorphous: 비정질, 결정질 classification용  
hardness: 경도 regression용

File: training/Hardness data set.csv (part 1 of 3)
Number,X,Y,Al,Ti,Cr,Fe,Co,Ni,Cu,Zr,Mo,W,Mn,Si,Mg,Re,Ta,Thickness,Hardness,Modulus,ravg,delta,dHmix,ENavg,dEN,N,Compo
1,-35,-25,0,26.93146,13.26419,0,59.80435,0,0,0,0,0,0,0,0,0,0,567.4116,11.475,197.42,0.136580528,0.139660899,-20.30836398,1.780796986,0.121590694,3,Co/Cr/Ti
2,-35,25,0,46.79529,12.05821,0,41.1465,0,0,0,0,0,0,0,0,0,0,504.2531,13.009,208.71,0.145121975,0.147846616,-23.93897271,1.731804184,0.124530277,3,Co/Cr/Ti
3,-35,15,0,42.855,13,0,44.145,0,0,0,0,0,0,0,0,0,0,517.3333,13.807,224.48,0.14342765,0.148362943,-23.66667852,1.739977,0.125122098,3,Co/Cr/Ti
4,-35,-15,0,30.14,13.615,0,56.245,0,0,0,0,0,0,0,0,0,0,552,11.732,231.67,0.1379602,0.143021245,-21.36075032,1.771683,0.123416885,3,Co/Cr/Ti
5,-35,5,0,37.795,14.2475,0,47.9575,0,0,0,0,0,0,0,0,0,0,537.75,14.615,191.88,0.14125185,0.147606041,-22.90159669,1.7503885,0.125084248,3,Co/Cr/Ti
6,-35,-5,0,33.9075,14.31,0,51.7825,0,0,0,0,0,0,0,0,0,0,544.875,12.138,218.15,0.139580225,0.145837274,-22.20934716,1.7603585,0.124633148,3,Co/Cr/Ti
7,-25,35,0,48.15455,13.79638,0,38.04907,0,0,0,0,0,0,0,0,0,0,499.8769,14.513,229.38,0.145706457,0.147456407,-23.22114825,1.724446134,0.122608803,3,Co/Cr/Ti
8,-25,-35,0,20.92777,14.73884,0,64.33339,0,0,0,0,0,0,0,0,0,0,664.7609,10.138,243.78,0.133998941,0.130539084,-17.45995138,1.79316235,0.117217719,3,Co/Cr/Ti
9,-25,25,0,44.56,14.43,0,41.01,0,0,0,0,0,0,0,0,0,0,514.6667,14.238,190.57,0.1441608,0.148253677,-23.21418384,1.732398,0.123775319,3,Co/Cr/Ti
10,-25,-25,0,23.1,15.36,0,61.54,0,0,0,0,0,0,0,0,0,0,627.655,10.674,231.66,0.134933,0.13431343,-18.42752064,1.786148,0.119338351,3,Co/Cr/Ti
11,-25,15,0,39.5,15.6775,0,44.8225,0,0,0,0,0,0,0,0,0,0,535.0833,13.672,225.68,0.141985,0.148047891,-22.68773309,1.7428095,0.124373135,3,Co/Cr/Ti
12,-25,-15,0,26.8675,16.055,0,57.0775,0,0,0,0,0,0,0,0,0,0,590.4286,11.894,193.37,0.136553025,0.139584106,-19.84954141,1.7748235,0.12194652,3,Co/Cr/Ti
13,-25,5,0,34.44,16.925,0,48.635,0,0,0,0,0,0,0,0,0,0,555.5,13.743,228.91,0.1398092,0.146144928,-21.70902868,1.753221,0.124097644,3,Co/Cr/Ti
14,-25,-5,0,30.635,16.75,0,52.615,0,0,0,0,0,0,0,0,0,0,562.625,11.874,243.21,0.13817305,0.143457827,-20.89970138,1.763499,0.123465692,3,Co/Cr/Ti
15,-15,35,0,44.92,17.63,0,37.45,0,0,0,0,0,0,0,0,0,0,512,14.397,201.12,0.1443156,0.148208126,-22.11506528,1.724422,0.121220155,3,Co/Cr/Ti
16,-15,-35,0,18.515,16.64,0,64.845,0,0,0,0,0,0,0,0,0,0,696.2975,9.992,204.86,0.13296145,0.125615551,-16.03586212,1.795253,0.11570586,3,Co/Cr/Ti
17,-15,25,0,40.5325,17.9925,0,41.475,0,0,0,0,0,0,0,0,0,0,532.4167,13.595,222.15,0.142428975,0.14822165,-22.06412602,1.735032,0.122852021,3,Co/Cr/Ti
18,-15,-25,0,21.055,17.5675,0,61.3775,0,0,0,0,0,0,0,0,0,0,667,10.248,178.42,0.13405365,0.130776512,-17.23466971,1.7866085,0.118380225,3,Co/Cr/Ti
19,-15,15,0,36.145,18.355,0,45.5,0,0,0,0,0,0,0,0,0,0,552.8333,14.834,188.45,0.14054235,0.146988316,-21.61337213,1.745642,0.123554716,3,Co/Cr/Ti
20,-15,-15,0,23.595,18.495,0,57.91,0,0,0,0,0,0,0,0,0,0,628.8571,10.546,203.31,0.13514585,0.135094175,-18.23909163,1.777964,0.120376305,3,Co/Cr/Ti
21,-15,5,0,31.085,19.6025,0,49.3125,0,0,0,0,0,0,0,0,0,0,573.25,12.081,211.4,0.13836655,0.143836683,-20.42104515,1.7560535,0.123037942,3,Co/Cr/Ti
22,-15,-5,0,27.3625,19.19,0,53.4475,0,0,0,0,0,0,0,0,0,0,590.7143,11.547,184.99,0.136765875,0.140168052,-19.49081474,1.7666395,0.122206412,3,Co/Cr/Ti
23,-5,43,0,43.525,20.975,0,35.5,0,0,0,0,0,0,0,0,0,0,515.3429,14.492,203.48,0.14371575,0.148341136,-21.05314325,1.72069,0.119143291,3,Co/Cr/Ti
24,-5,-43,0,14.946,18.291,0,66.763,0,0,0,0,0,0,0,0,0,0,698.4011,9.285,233.44,0.13142678,0.116652607,-13.89512139,1.8009002,0.112692332,3,Co/Cr/Ti
25,-5,35,0,40.8925,21.1925,0,37.915,0,0,0,0,0,0,0,0,0,0,528,13.857,230.52,0.142583775,0.148265967,-21.07706022,1.727056,0.120451786,3,Co/Cr/Ti
26,-5,-35,0,16.47,18.8475,0,64.6825,0,0,0,0,0,0,0,0,0,0,691.4403,9.545,211.79,0.1320821,0.120751499,-14.75132946,1.7957135,0.114680844,3,Co/Cr/Ti
27,-5,25,0,36.505,21.555,0,41.94,0,0,0,0,0,0,0,0,0,0,549,14.354,191.1,0.14069715,0.147139439,-20.79707013,1.737666,0.121864812,3,Co/Cr/Ti
28,-5,-25,0,19.01,19.775,0,61.215,0,0,0,0,0,0,0,0,0,0,669.4286,10.091,172.91,0.1331743,0.126693633,-16.02283438,1.787069,0.117412475,3,Co/Cr/Ti
29,-5,15,0,32.1175,21.9175,0,45.965,0,0,0,0,0,0,0,0,0,0,570,13.68,224.18,0.138810525,0.144642473,-20.11726542,1.748276,0.122344954,3,Co/Cr/Ti
30,-5,-15,0,21.55,20.7025,0,57.7475,0,0,0,0,0,0,0,0,0,0,643.2857,10.378,224.39,0.1342665,0.131680328,-17.09995364,1.7784245,0.119458059,3,Co/Cr/Ti
31,-5,5,0,27.73,22.28,0,49.99,0,0,0,0,0,0,0,0,0,0,591,11.679,237.36,0.1369239,0.14058635,-19.03764608,1.758886,0.121903236,3,Co/Cr/Ti
32,-5,-5,0,24.09,21.63,0,54.28,0,0,0,0,0,0,0,0,0,0,617.1429,11.378,187.73,0.1353587,0.135847039,-17.98268724,1.76978,0.120852437,3,Co/Cr/Ti
33,5,5,0,27.10667,23.24333,0,49.65,0,0,0,0,0,0,0,0,0,0,609,11.146,192.37,0.136655868,0.139869219,-18.68406516,1.758387332,0.121590459,3,Co/Cr/Ti
34,5,-5,0,21.95,24.63,0,53.42,0,0,0,0,0,0,0,0,0,0,636,10.541,181.09,0.1344385,0.132387967,-16.75170796,1.768744,0.119921735,3,Co/Cr/Ti
35,5,15,0,28.651,26.459,0,44.89,0,0,0,0,0,0,0,0,0,0,586.6667,13.006,197.99,0.13731993,0.141578961,-18.42781225,1.7472976,0.120682663,3,Co/Cr/Ti
36,5,-15,0,19.345,23.3175,0,57.3375,0,0,0,0,0,0,0,0,0,0,656.6667,9.921,176.49,0.13331835,0.127402673,-15.82513526,1.7784045,0.118495757,3,Co/Cr/Ti
37,5,25,0,32.894,26.366,0,40.74,0,0,0,0,0,0,0,0,0,0,565,14.407,165.97,0.13914442,0.145191663,-19.15617179,1.7364704,0.119986424,3,Co/Cr/Ti
38,5,-25,0,16.74,22.005,0,61.255,0,0,0,0,0,0,0,0,0,0,677.3333,9.463,206.93,0.1321982,0.121433593,-14.67266184,1.788065,0.11625238,3,Co/Cr/Ti
39,5,35,0,37.137,26.273,0,36.59,0,0,0,0,0,0,0,0,0,0,544,13.568,202.3,0.14096891,0.147382553,-19.48912733,1.7256432,0.118299291,3,Co/Cr/Ti
40,5,-35,0,14.135,20.6925,0,65.1725,0,0,0,0,0,0,0,0,0,0,698,9.7,171.68,0.13107805,0.11428638,-13.29428772,1.7977255,0.113142992,3,Co/Cr/Ti
41,5,43,0,39.6828,26.2172,0,34.1,0,0,0,0,0,0,0,0,0,0,530.9501,13.996,179.74,0.142063604,0.148083738,-19.49910674,1.71914688,0.116794569,3,Co/Cr/Ti
42,5,-43,0,12.572,19.905,0,67.523,0,0,0,0,0,0,0,0,0,0,702.8186,8.759,200.04,0.13040596,0.109319711,-12.3588309,1.8035218,0.110832202,3,Co/Cr/Ti
43,15,5,0,26.48333,24.20667,0,49.31,0,0,0,0,0,0,0,0,0,0,627,11.894,213.49,0.136387832,0.139114385,-18.33081611,1.757888668,0.12127482,3,Co/Cr/Ti
44,15,-5,0,21.71667,24.945,0,53.33833,0,0,0,0,0,0,0,0,0,0,654,10.209,183.05,0.134338168,0.131977621,-16.61896816,1.768657658,0.11981958,3,Co/Cr/Ti
45,15,15,0,26.67833,29.07667,0,44.245,0,0,0,0,0,0,0,0,0,0,604.6667,13.671,178.45,0.136471682,0.139354631,-17.45068958,1.746667668,0.119708599,3,Co/Cr/Ti
46,15,-15,0,17.34,25.035,0,57.625,0,0,0,0,0,0,0,0,0,0,681,10.155,202.47,0.1324562,0.122904677,-14.71496232,1.779839,0.117501294,3,Co/Cr/Ti
47,15,25,0,29.572,30.638,0,39.79,0,0,0,0,0,0,0,0,0,0,582.3333,13.55,194.58,0.13771596,0.142494207,-17.66611571,1.7357092,0.118320028,3,Co/Cr/Ti
48,15,-25,0,14.735,23.7225,0,61.5425,0,0,0,0,0,0,0,0,0,0,701.6667,9.852,177.48,0.13133605,0.116049954,-13.4711319,1.7894995,0.115118241,3,Co/Cr/Ti
49,15,35,0,33.815,30.545,0,35.64,0,0,0,0,0,0,0,0,0,0,560,13.444,175.22,0.13954045,0.145781636,-18.13172569,1.724882,0.116538089,3,Co/Cr/Ti
50,15,-35,0,12.13,22.41,0,65.46,0,0,0,0,0,0,0,0,0,0,719.1449,9.259,204.96,0.1302159,0.107809033,-12.00140076,1.79916,0.11185354,3,Co/Cr/Ti
51,25,5,0,25.86,25.17,0,48.97,0,0,0,0,0,0,0,0,0,0,645,11.699,243.37,0.1361198,0.138320868,-17.97790824,1.75739,0.120956306,3,Co/Cr/Ti
52,25,-5,0,21.48333,25.26,0,53.25667,0,0,0,0,0,0,0,0,0,0,672,10.619,195.05,0.134237832,0.131560423,-16.48615744,1.768571342,0.119717272,3,Co/Cr/Ti
53,25,15,0,26.055,30.04,0,43.905,0,0,0,0,0,0,0,0,0,0,622.6667,13.37,225.91,0.13620365,0.13857333,-17.11396956,1.746169,0.119339027,3,Co/Cr/Ti
54,25,-15,0,17.10667,25.35,0,57.54333,0,0,0,0,0,0,0,0,0,0,699,9.925,213.42,0.132355868,0.122339806,-14.57318618,1.779752658,0.117405193,3,Co/Cr/Ti
55,25,25,0,26.25,34.91,0,38.84,0,0,0,0,0,0,0,0,0,0,599.8311,14.411,191.48,0.1362875,0.138821936,-16.15429204,1.734948,0.116624857,3,Co/Cr/Ti
56,25,-25,0,12.73,25.44,0,61.83,0,0,0,0,0,0,0,0,0,0,726,10.064,175.99,0.1304739,0.109847835,-12.23898576,1.790934,0.113954761,3,Co/Cr/Ti
57,25,35,0,28.4133,36.38726,0,35.19944,0,0,0,0,0,0,0,0,0,0,581.4199,13.962,233.02,0.137217719,0.141330296,-16.14564904,1.726073448,0.114566318,3,Co/Cr/Ti
58,25,-35,0,10.38623,24.49552,0,65.11825,0,0,0,0,0,0,0,0,0,0,743.8594,9.223,221.75,0.129466079,0.101327844,-10.83946469,1.799105658,0.11105417,3,Co/Cr/Ti
59,35,5,0,20.94,31.73,0,47.33,0,0,0,0,0,0,0,0,0,0,663,13.503,191.62,0.1340042,0.130561998,-15.36345304,1.75575,0.11863683,3,Co/Cr/Ti
60,35,-5,0,17.30167,30.63,0,52.06833,0,0,0,0,0,0,0,0,0,0,690.1819,10.746,191.95,0.132439718,0.122812505,-14.12535865,1.767629658,0.117871774,3,Co/Cr/Ti
61,35,15,0,21.135,36.6,0,42.265,0,0,0,0,0,0,0,0,0,0,639.2469,13.449,225.56,0.13408805,0.130924722,-14.64558588,1.744529,0.116830082,3,Co/Cr/Ti
62,35,-15,0,12.925,30.72,0,56.355,0,0,0,0,0,0,0,0,0,0,718.9279,9.824,200.09,0.13055775,0.110491232,-12.03966756,1.778811,0.115613867,3,Co/Cr/Ti
63,35,-25,0,10.48744,29.26012,0,60.25244,0,0,0,0,0,0,0,0,0,0,743.0508,9.952,165.66,0.129509599,0.101728638,-10.75721942,1.788360392,0.113373673,3,Co/Cr/Ti
64,35,25,0,22.19803,39.38594,0,38.41603,0,0,0,0,0,0,0,0,0,0,620.6032,14.316,208.78,0.134545153,0.13281677,-14.41980919,1.735636054,0.115011801,3,Co/Cr/Ti
65,-35,-15,0,0,8.541755,76.61885,0,14.8394,0,0,0,0,0,0,0,0,0,488.3042,8.07,156.44,0.124233818,0.003406912,-1.526278642,1.827350628,0.058406071,3,Ni/Fe/Cr
66,-35,5,0,0,11.49,74.69333,0,13.81667,0,0,0,0,0,0,0,0,0,448.0262,8.291,188.02,0.124253067,0.003499059,-1.613410925,1.821520336,0.064288196,3,Ni/Fe/Cr
67,-25,25,0,0,16.87818,69.25818,0,13.86364,0,0,0,0,0,0,0,0,0,502.9258,8.646,178,0.124307418,0.00371196,-1.890897623,1.812398006,0.073859575,3,Ni/Fe/Cr
68,-25,-25,0,0,8.697859,74.47015,0,16.83199,0,0,0,0,0,0,0,0,0,601.4345,7.85,191.77,0.124255297,0.003509137,-1.671803374,1.828679213,0.0599098,3,Ni/Fe/Cr
69,-25,15,0,0,14.83667,70.69556,0,14.46778,0,0,0,0,0,0,0,0,0,488.2625,8.692,148.61,0.124293057,0.00366198,-1.838831222,1.816352068,0.070904616,3,Ni/Fe/Cr
70,-25,-15,0,0,10.345,73.335,0,16.32,0,0,0,0,0,0,0,0,0,537.0056,7.856,181.44,0.12426665,0.00355854,-1.73364711,1.8254695,0.06335345,3,Ni/Fe/Cr
71,-25,5,0,0,13.46667,71.68222,0,14.85111,0,0,0,0,0,0,0,0,0,461.0489,8.116,150.33,0.124283178,0.003625125,-1.797762741,1.818987549,0.068710004,3,Ni/Fe/Cr
72,-25,-5,0,0,12.00125,72.58875,0,15.41,0,0,0,0,0,0,0,0,0,492.4081,7.9,167.41,0.124274113,0.003589371,-1.761166339,1.821925875,0.066252621,3,Ni/Fe/Cr
73,-15,-35,0,0,8.809003,71.62271,0,19.56828,0,0,0,0,0,0,0,0,0,641.5758,7.875,160.3,0.124283764,0.003627408,-1.856252166,1.830679191,0.061625565,3,Ni/Fe/Cr
74,-15,25,0,0,19.52636,65.79636,0,14.67727,0,0,0,0,0,0,0,0,0,487.8375,8.795,187.32,0.124342024,0.003815216,-2.088936359,1.808546821,0.078244695,3,Ni/Fe/Cr
75,-15,15,0,0,17.14909,67.45909,0,15.39182,0,0,0,0,0,0,0,0,0,498.2746,8.518,182.42,0.124325409,0.003768558,-2.032475317,1.813160003,0.075216873,3,Ni/Fe/Cr
76,-15,-15,0,0,12.22625,70.24375,0,17.53,0,0,0,0,0,0,0,0,0,568.9231,7.854,188.27,0.124297563,0.003678158,-1.928738664,1.823239375,0.067894037,3,Ni/Fe/Cr
77,-15,5,0,0,15.44333,68.67111,0,15.88556,0,0,0,0,0,0,0,0,0,482.7756,8.14,156.85,0.124313289,0.003731144,-1.983820123,1.816454787,0.072775857,3,Ni/Fe/Cr
78,-15,-5,0,0,13.8825,69.4975,0,16.62,0,0,0,0,0,0,0,0,0,525.8494,8.225,154.3,0.124305025,0.003703937,-1.955994398,1.81969575,0.070494999,3,Ni/Fe/Cr
79,-5,43,0,0,9.230023,67.6796,0,23.09038,0,0,0,0,0,0,0,0,0,625.6828,9.334,194.72,0.124323208,0.003761968,-2.096821119,1.83278132,0.0643236,3,Ni/Fe/Cr
80,-5,35,0,0,24.41912,60.82085,0,14.76003,0,0,0,0,0,0,0,0,0,458.1286,9.042,191.63,0.124391792,0.003924298,-2.321446153,1.80029552,0.084376605,3,Ni/Fe/Cr
81,-5,-35,0,0,10.57072,67.28416,0,22.14512,0,0,0,0,0,0,0,0,0,612.3821,7.949,195.35,0.124327158,0.003773718,-2.13196106,1.829745872,0.066874219,3,Ni/Fe/Cr
82,-5,25,0,0,22.17455,62.33455,0,15.49091,0,0,0,0,0,0,0,0,0,472.7492,8.925,172.07,0.124376667,0.003895804,-2.287202445,1.804696176,0.082216607,3,Ni/Fe/Cr
83,-5,-25,0,0,12.512,66.731,0,20.757,0,0,0,0,0,0,0,0,0,586.2167,8.135,145.2,0.12433269,0.003789644,-2.169276038,1.8253352,0.070161639,3,Ni/Fe/Cr
84,-5,15,0,0,19.79727,63.99727,0,16.20545,0,0,0,0,0,0,0,0,0,487.3697,8.638,165.08,0.124360015,0.003859825,-2.234778414,1.809308818,0.079564077,3,Ni/Fe/Cr
85,-5,-15,0,0,14.148,66.374,0,19.478,0,0,0,0,0,0,0,0,0,559.6975,8.037,168.7,0.12433626,0.003799608,-2.181499242,1.8215308,0.072550925,3,Ni/Fe/Cr
86,-5,-5,0,0,15.784,66.017,0,18.199,0,0,0,0,0,0,0,0,0,533.6905,8.168,180.65,0.12433983,0.003809329,-2.182268082,1.8177264,0.074670414,3,Ni/Fe/Cr
87,5,5,0,0,21.0275,60.91,0,18.0625,0,0,0,0,0,0,0,0,0,504.56,8.396,194.22,0.1243909,0.003922731,-2.455929323,1.80870325,0.082337087,3,Ni/Fe/Cr
88,5,-5,0,0,18.55875,61.5125,0,19.92875,0,0,0,0,0,0,0,0,0,520.81,9.005,184.34,0.124384875,0.003911776,-2.472919361,1.814393125,0.079970896,3,Ni/Fe/Cr
89,5,15,0,0,23.085,59.67667,0,17.23833,0,0,0,0,0,0,0,0,0,486.3175,8.742,185.83,0.124403233,0.0039432,-2.48828645,1.804546164,0.08442109,3,Ni/Fe/Cr
90,5,-15,0,0,16.09,62.115,0,21.795,0,0,0,0,0,0,0,0,0,541.9385,8.267,170.82,0.12437885,0.003900186,-2.46471762,1.820083,0.077113832,3,Ni/Fe/Cr
91,5,25,0,0,25.1425,58.44333,0,16.41417,0,0,0,0,0,0,0,0,0,466.0825,8.862,171.98,0.124415567,0.003961076,-2.510744727,1.800389086,0.086254757,3,Ni/Fe/Cr
92,5,-25,0,0,14.454,62.472,0,23.074,0,0,0,0,0,0,0,0,0,567.9455,8.514,148.92,0.12437528,0.003893017,-2.448203726,1.8238874,0.074943833,3,Ni/Fe/Cr
93,5,-35,0,0,12.55438,62.93326,0,24.51236,0,0,0,0,0,0,0,0,0,588.1853,8.088,195.01,0.124370667,0.00388342,-2.411814354,1.828267442,0.072069446,3,Ni/Fe/Cr
94,5,43,0,0,28.40434,56.5105,0,15.08516,0,0,0,0,0,0,0,0,0,433.5676,10.104,154.91,0.124434895,0.003983957,-2.523788568,1.79378075,0.088670573,3,Ni/Fe/Cr
95,15,-5,0,0,22.16625,56.7625,0,21.07125,0,0,0,0,0,0,0,0,0,522.565,8.819,157.86,0.124432375,0.003981325,-2.767927836,1.809174375,0.085562256,3,Ni/Fe/Cr
96,15,15,0,0,26.6925,54.92667,0,18.38083,0,0,0,0,0,0,0,0,0,488.0725,8.852,190.52,0.124450733,0.003998103,-2.767895136,1.799327414,0.089161079,3,Ni/Fe/Cr
97,15,25,0,0,28.75,53.69333,0,17.55667,0,0,0,0,0,0,0,0,0,467.8375,9.412,170.07,0.124463067,0.004006281,-2.784926091,1.795170336,0.090660197,3,Ni/Fe/Cr
98,15,-25,0,0,17.22875,57.9675,0,24.80375,0,0,0,0,0,0,0,0,0,555.065,8.359,186.23,0.124420325,0.003967287,-2.746277431,1.820554125,0.080481825,3,Ni/Fe/Cr
99,15,35,0,0,30.62918,52.79168,0,16.57913,0,0,0,0,0,0,0,0,0,446.436,9.635,164.99,0.124472071,0.004010699,-2.768832888,1.791193515,0.09168952,3,Ni/Fe/Cr
100,25,5,0,0,28.2425,51.41,0,20.3475,0,0,0,0,0,0,0,0,0,508.07,8.97,172.64,0.1244859,0.004014922,-3.026690703,1.79826575,0.091963362,3,Ni/Fe/Cr
101,25,-5,0,0,25.77375,52.0125,0,22.21375,0,0,0,0,0,0,0,0,0,524.32,8.095,166.02,0.124479875,0.004013459,-3.063625596,1.803955625,0.090509581,3,Ni/Fe/Cr
102,25,15,0,0,30.3,50.17667,0,19.52333,0,0,0,0,0,0,0,0,0,489.8275,9.076,194.32,0.124498233,0.004016096,-3.048193107,1.794108664,0.093370258,3,Ni/Fe/Cr
103,25,-15,0,0,23.305,52.615,0,24.08,0,0,0,0,0,0,0,0,0,539.0526,8.703,192.07,0.12447385,0.004011411,-3.07536871,1.8096455,0.08866769,3,Ni/Fe/Cr
104,25,25,0,0,32.32746,49.26038,0,18.41216,0,0,0,0,0,0,0,0,0,469.3587,9.292,194.99,0.124507396,0.004015386,-3.029188609,1.789773046,0.094354684,3,Ni/Fe/Cr
105,25,-25,0,0,20.52893,53.34093,0,26.13014,0,0,0,0,0,0,0,0,0,550.4607,8.773,166.12,0.124466591,0.004008164,-3.055044344,1.816004931,0.086077452,3,Ni/Fe/Cr
106,35,-5,0,0,29.33618,47.36332,0,23.30049,0,0,0,0,0,0,0,0,0,524.2338,9.028,188.07,0.124526354,0.004009627,-3.352587036,1.798768703,0.094836727,3,Ni/Fe/Cr
107,35,15,0,0,34.02574,45.72908,0,20.24519,0,0,0,0,0,0,0,0,0,492.2814,9.118,188.7,0.124542722,0.004000014,-3.291822644,1.788352577,0.096925787,3,Ni/Fe/Cr
108,-25,25,0,0,32.54091,41.72455,0,25.73455,0,0,0,0,0,0,0,0,0,427.6733,9.57,169.93,0.124582767,0.003958045,-3.746903836,1.795268276,0.099222119,3,Ni/Fe/Cr
109,-25,-25,0,0,18.83306,47.90468,0,33.26225,0,0,0,0,0,0,0,0,0,595.3588,8.97,193.1,0.124520941,0.004011861,-3.389614499,1.824593415,0.086846469,3,Ni/Fe/Cr
110,-25,15,0,0,29.48222,43.31778,0,27.2,0,0,0,0,0,0,0,0,0,451.4425,9.285,186.46,0.124566822,0.003977903,-3.698802496,1.801640226,0.097246516,3,Ni/Fe/Cr
111,-25,-15,0,0,21.64,46.92,0,31.44,0,0,0,0,0,0,0,0,0,546.5458,9.041,188.53,0.1245308,0.004007446,-3.49128384,1.818364,0.090170525,3,Ni/Fe/Cr
112,-25,5,0,0,27.09889,44.84111,0,28.06,0,0,0,0,0,0,0,0,0,473.7946,9.466,160.71,0.124551589,0.003992976,-3.62175655,1.806379887,0.095233972,3,Ni/Fe/Cr
113,-25,-5,0,0,24.5425,46.1225,0,29.335,0,0,0,0,0,0,0,0,0,507.5325,9.546,154.48,0.124538775,0.004002723,-3.551059278,1.81174575,0.092935488,3,Ni/Fe/Cr
114,-15,-35,0,0,18.34683,44.59406,0,37.05911,0,0,0,0,0,0,0,0,0,637.1782,9.031,188.03,0.124554059,0.003990789,-3.55312493,1.828457677,0.087587888,3,Ni/Fe/Cr
115,-15,25,0,0,36.01182,38.03909,0,25.94909,0,0,0,0,0,0,0,0,0,450.28,9.66,158.95,0.124619609,0.003895719,-3.954133644,1.789539178,0.102132657,3,Ni/Fe/Cr
116,-15,15,0,0,32.61545,39.66727,0,27.71727,0,0,0,0,0,0,0,0,0,476.8832,9.255,190.53,0.124603315,0.003926115,-3.928312545,1.796727368,0.100462502,3,Ni/Fe/Cr
117,-15,-15,0,0,24.2625,43.0625,0,32.675,0,0,0,0,0,0,0,0,0,573.5425,9.182,171.81,0.124569375,0.003975004,-3.763351438,1.81489375,0.094206495,3,Ni/Fe/Cr
118,-15,5,0,0,29.89444,41.22556,0,28.88,0,0,0,0,0,0,0,0,0,501.5125,9.081,191.57,0.124587744,0.003950956,-3.862825346,1.802283452,0.098588063,3,Ni/Fe/Cr
119,-15,-5,0,0,27.165,42.265,0,30.57,0,0,0,0,0,0,0,0,0,537.5275,9.366,159.79,0.12457735,0.003965253,-3.81809967,1.8082755,0.096618896,3,Ni/Fe/Cr
120,-5,43,0,0,44.66356,31.85829,0,23.47815,0,0,0,0,0,0,0,0,0,432.2159,9.383,194.07,0.124681417,0.003736939,-4.103670559,1.772854468,0.105568739,3,Ni/Fe/Cr
121,-5,35,0,0,42.79968,32.75715,0,24.44317,0,0,0,0,0,0,0,0,0,445.8111,9.421,170.39,0.124672429,0.003764486,-4.130596676,1.77679508,0.105369383,3,Ni/Fe/Cr
122,-5,-35,0,0,20.65575,40.29513,0,39.04911,0,0,0,0,0,0,0,0,0,629.2272,9.121,199.13,0.124597036,0.003936619,-3.850169855,1.82612433,0.091943653,3,Ni/Fe/Cr
123,-5,25,0,0,39.48273,34.35364,0,26.16364,0,0,0,0,0,0,0,0,0,472.8867,9.371,171.45,0.124656476,0.003809578,-4.154036628,1.783810454,0.104649372,3,Ni/Fe/Cr
124,-5,-25,0,0,23.84,39.632,0,36.528,0,0,0,0,0,0,0,0,0,603.9819,9.077,189.52,0.12460368,0.003925505,-3.974389965,1.8186944,0.095392533,3,Ni/Fe/Cr
125,-5,15,0,0,36.08636,35.98182,0,27.93182,0,0,0,0,0,0,0,0,0,499.9622,9.19,196.42,0.124640182,0.00385066,-4.145692933,1.790998644,0.103418996,3,Ni/Fe/Cr
126,-5,-15,0,0,26.79,38.958,0,34.252,0,0,0,0,0,0,0,0,0,577.9675,9.303,173.48,0.12461042,0.003913437,-4.054296485,1.8118586,0.098006773,3,Ni/Fe/Cr
127,-5,-5,0,0,29.74,38.284,0,31.976,0,0,0,0,0,0,0,0,0,552.1805,9.468,158.11,0.12461716,0.003900584,-4.097467283,1.8050228,0.100087279,3,Ni/Fe/Cr
128,5,5,0,0,36.545,33.6325,0,29.8225,0,0,0,0,0,0,0,0,0,535.9919,9.073,188.96,0.124663675,0.003789809,-4.345661205,1.7917315,0.104907897,3,Ni/Fe/Cr
129,5,-5,0,0,32.9075,34.18125,0,32.91125,0,0,0,0,0,0,0,0,0,554.9206,9.055,184.7,0.124658188,0.003804941,-4.382361411,1.80038625,0.103632106,3,Ni/Fe/Cr
130,5,15,0,0,39.81333,32.10167,0,28.085,0,0,0,0,0,0,0,0,0,514.5863,9.191,188.23,0.124678983,0.003744554,-4.363330719,1.784785339,0.106109033,3,Ni/Fe/Cr
131,5,-15,0,0,29.27,34.73,0,36,0,0,0,0,0,0,0,0,0,577.2785,9.065,174.4,0.1246527,0.003819509,-4.35725884,1.809041,0.101605858,3,Ni/Fe/Cr
132,5,25,0,0,43.08167,30.57083,0,26.3475,0,0,0,0,0,0,0,0,0,490.7038,9.713,153.66,0.124694292,0.00369469,-4.34945296,1.777839161,0.106846102,3,Ni/Fe/Cr
133,5,-25,0,0,26.32,35.404,0,38.276,0,0,0,0,0,0,0,0,0,603.0655,9.508,154.07,0.12464596,0.003836638,-4.277620211,1.8158768,0.09928081,3,Ni/Fe/Cr
134,5,-35,0,0,23.15681,36.04711,0,40.79608,0,0,0,0,0,0,0,0,0,624.5436,9.177,199.99,0.124639529,0.003852206,-4.155538863,1.823270287,0.096218388,3,Ni/Fe/Cr
135,5,43,0,0,48.29892,28.13068,0,23.57039,0,0,0,0,0,0,0,0,0,452.5708,9.894,156.07,0.124718681,0.003605208,-4.261501731,1.766747965,0.107079856,3,Ni/Fe/Cr
136,15,-5,0,0,36.7625,30.20375,0,33.03375,0,0,0,0,0,0,0,0,0,567.9481,9.163,159.08,0.124697963,0.003682028,-4.642669701,1.79393075,0.106946396,3,Ni/Fe/Cr
137,15,15,0,0,43.66833,28.12417,0,28.2075,0,0,0,0,0,0,0,0,0,527.6138,9.111,180.58,0.124718758,0.003604952,-4.574872607,1.778329839,0.108423345,3,Ni/Fe/Cr
138,15,25,0,0,46.93667,26.59333,0,26.47,0,0,0,0,0,0,0,0,0,503.7312,9.385,169.34,0.124734067,0.003542167,-4.541179532,1.771383661,0.108733171,3,Ni/Fe/Cr
139,15,-25,0,0,29.4875,31.30125,0,39.21125,0,0,0,0,0,0,0,0,0,605.8056,8.992,197.31,0.124686988,0.003719068,-4.588564011,1.81124025,0.103341566,3,Ni/Fe/Cr
140,15,35,0,0,50.14955,25.20311,0,24.64734,0,0,0,0,0,0,0,0,0,480.9343,9.288,171.69,0.124747969,0.00348045,-4.463469974,1.764463637,0.108515597,3,Ni/Fe/Cr
141,25,5,0,0,44.255,25.6775,0,30.0675,0,0,0,0,0,0,0,0,0,562.0469,8.989,187.82,0.124743225,0.003502028,-4.797973885,1.7788205,0.109975787,3,Ni/Fe/Cr
142,25,-5,0,0,40.6175,26.22625,0,33.15625,0,0,0,0,0,0,0,0,0,580.9756,9.096,168.57,0.124737738,0.003526315,-4.892576321,1.78747525,0.109782071,3,Ni/Fe/Cr
143,25,15,0,0,47.52333,24.14667,0,28.33,0,0,0,0,0,0,0,0,0,540.6413,9.067,193.8,0.124758533,0.003430407,-4.776012825,1.771874339,0.110312148,3,Ni/Fe/Cr
144,25,-15,0,0,36.98,26.775,0,36.245,0,0,0,0,0,0,0,0,0,598.9005,9.046,168.94,0.12473225,0.003549896,-4.92537598,1.79613,0.108902356,3,Ni/Fe/Cr
145,25,25,0,0,50.82747,22.88396,0,26.28857,0,0,0,0,0,0,0,0,0,517.8768,9.435,145.86,0.12477116,0.00336685,-4.687830992,1.764624157,0.10998912,3,Ni/Fe/Cr
146,25,-25,0,0,33.09008,27.31769,0,39.59223,0,0,0,0,0,0,0,0,0,614.4571,9.028,190.74,0.124726823,0.003572535,-4.895140594,1.805420648,0.107204437,3,Ni/Fe/Cr
147,-25,25,0,0,37.56364,24.98545,0,37.45091,0,0,0,0,0,0,0,0,0,418.6383,10.09,170.96,0.124750146,0.003470366,-5.063019054,1.79610254,0.110016873,3,Ni/Fe/Cr
148,-25,-25,0,0,22.11542,28.52997,0,49.35461,0,0,0,0,0,0,0,0,0,538.0716,9.3,195.49,0.1247147,0.00362072,-4.435043543,1.831887474,0.097706135,3,Ni/Fe/Cr
149,-25,15,0,0,34.31556,25.70222,0,39.98222,0,0,0,0,0,0,0,0,0,440.015,9.83,188.97,0.124742978,0.003503137,-5.016534235,1.803649324,0.108543543,3,Ni/Fe/Cr
150,-25,-15,0,0,25.365,27.79,0,46.845,0,0,0,0,0,0,0,0,0,512.3794,9.335,191.16,0.1247221,0.003591696,-4.65044097,1.8243555,0.101472679,3,Ni/Fe/Cr
151,-25,5,0,0,31.60222,26.46889,0,41.92889,0,0,0,0,0,0,0,0,0,460.4107,10.076,164,0.124735311,0.003536829,-4.932568033,1.809819338,0.106814004,3,Ni/Fe/Cr
152,-25,-5,0,0,28.68625,27.1825,0,44.13125,0,0,0,0,0,0,0,0,0,486.2881,9.972,151.85,0.124728175,0.003566958,-4.816271956,1.816538375,0.10456343,3,Ni/Fe/Cr
153,-15,-35,0,0,20.7087,26.14131,0,53.14999,0,0,0,0,0,0,0,0,0,593.8742,9.319,185.48,0.124738587,0.003522603,-4.409937465,1.837315202,0.096606943,3,Ni/Fe/Cr
154,-15,25,0,0,40.35727,22.33091,0,37.31182,0,0,0,0,0,0,0,0,0,440.235,9.963,166.54,0.124776691,0.003337674,-5.243300284,1.791242097,0.112022464,3,Ni/Fe/Cr
155,-15,15,0,0,36.84182,23.02273,0,40.13545,0,0,0,0,0,0,0,0,0,463.5736,9.601,193.37,0.124769773,0.00337404,-5.218758282,1.799477266,0.11083464,3,Ni/Fe/Cr
156,-15,-15,0,0,27.42125,25.0325,0,47.54625,0,0,0,0,0,0,0,0,0,539.0131,9.414,174.85,0.124749675,0.003472556,-4.877307481,1.821420875,0.104374805,3,Ni/Fe/Cr
157,-15,5,0,0,33.86111,23.76444,0,42.37444,0,0,0,0,0,0,0,0,0,485.0656,9.458,197.2,0.124762343,0.003411608,-5.145047604,1.806335482,0.10926035,3,Ni/Fe/Cr
158,-15,-5,0,0,30.7425,24.425,0,44.8325,0,0,0,0,0,0,0,0,0,512.0394,9.658,165.55,0.12475575,0.003443862,-5.035518043,1.81360375,0.107168211,3,Ni/Fe/Cr
159,-5,35,0,0,46.61398,18.9439,0,34.44212,0,0,0,0,0,0,0,0,0,438.1661,9.739,178.03,0.124810561,0.003139614,-5.370550712,1.77830993,0.114034524,3,Ni/Fe/Cr
160,-5,-35,0,0,22.61354,22.86842,0,54.51804,0,0,0,0,0,0,0,0,0,623.5227,9.316,203.12,0.124771316,0.003366041,-4.65621598,1.835171414,0.09998862,3,Ni/Fe/Cr
161,-5,25,0,0,43.15091,19.67636,0,37.17273,0,0,0,0,0,0,0,0,0,461.8317,9.464,169.29,0.124803236,0.003185431,-5.416064305,1.786381637,0.113785351,3,Ni/Fe/Cr
162,-5,-25,0,0,26.118,22.509,0,51.373,0,0,0,0,0,0,0,0,0,595.3191,9.262,195.24,0.12477491,0.00334716,-4.91716795,1.8266978,0.104043594,3,Ni/Fe/Cr
163,-5,15,0,0,39.63545,20.36818,0,39.99636,0,0,0,0,0,0,0,0,0,485.4972,9.304,196.88,0.124796306,0.003227139,-5.413409675,1.79461664,0.112970982,3,Ni/Fe/Cr
164,-5,-15,0,0,29.452,22.026,0,48.522,0,0,0,0,0,0,0,0,0,567.325,9.316,177.27,0.12477974,0.003321228,-5.115876202,1.8187492,0.107193542,3,Ni/Fe/Cr
165,-5,-5,0,0,32.786,21.543,0,45.671,0,0,0,0,0,0,0,0,0,539.327,9.631,160.95,0.12478457,0.003294641,-5.262270138,1.8108006,0.109678991,3,Ni/Fe/Cr
166,5,5,0,0,39.105,18.8075,0,42.0875,0,0,0,0,0,0,0,0,0,538.7625,9.102,191.68,0.124811925,0.003130887,-5.535764165,1.7971915,0.113659788,3,Ni/Fe/Cr
167,5,-5,0,0,35.2875,18.85125,0,45.86125,0,0,0,0,0,0,0,0,0,567.6875,9.251,172.97,0.124811488,0.003133693,-5.489039711,1.80670025,0.112206636,3,Ni/Fe/Cr
168,5,15,0,0,42.55667,17.98167,0,39.46167,0,0,0,0,0,0,0,0,0,511.5717,9.193,186.52,0.124820196,0.003076703,-5.575965731,1.78922318,0.114724281,3,Ni/Fe/Cr
169,5,-15,0,0,31.47,18.895,0,49.635,0,0,0,0,0,0,0,0,0,596.149,9.233,176.4,0.12481105,0.003136492,-5.36177058,1.816209,0.109914869,3,Ni/Fe/Cr
170,5,25,0,0,46.00833,17.15583,0,36.83583,0,0,0,0,0,0,0,0,0,486.115,9.672,156.92,0.124828429,0.003020114,-5.566597888,1.78125432,0.115229236,3,Ni/Fe/Cr
171,5,-35,0,0,24.65064,19.73131,0,55.61805,0,0,0,0,0,0,0,0,0,652.7791,9.277,201.79,0.124802687,0.003188799,-4.911346835,1.832588352,0.10332904,3,Ni/Fe/Cr
172,5,43,0,0,51.52498,15.82186,0,32.65316,0,0,0,0,0,0,0,0,0,445.34,9.957,158.46,0.124841781,0.002923267,-5.450264954,1.768530062,0.114899818,3,Ni/Fe/Cr
173,15,-5,0,0,38.2725,16.59875,0,45.12875,0,0,0,0,0,0,0,0,0,594.6575,9.341,162.3,0.124834013,0.002980513,-5.689507171,1.80103975,0.114500203,3,Ni/Fe/Cr
174,15,15,0,0,45.54167,15.72917,0,38.72917,0,0,0,0,0,0,0,0,0,538.5417,8.929,182.42,0.124842721,0.002916274,-5.71249025,1.78356268,0.116119628,3,Ni/Fe/Cr
175,15,25,0,0,48.99333,14.90333,0,36.10333,0,0,0,0,0,0,0,0,0,513.085,9.334,170.68,0.124850954,0.002852371,-5.675215989,1.77559382,0.116231118,3,Ni/Fe/Cr
176,15,-25,0,0,30.6375,16.68625,0,52.67625,0,0,0,0,0,0,0,0,0,652.5075,9.235,197.25,0.124833138,0.002986812,-5.426497361,1.82005725,0.110121112,3,Ni/Fe/Cr
177,15,35,0,0,52.43156,14.0503,0,33.51814,0,0,0,0,0,0,0,0,0,486.9791,9.455,170.04,0.124859497,0.002783193,-5.592167029,1.76768086,0.115819716,3,Ni/Fe/Cr
178,25,5,0,0,45.075,14.3025,0,40.6225,0,0,0,0,0,0,0,0,0,592.7025,8.881,193.01,0.124856975,0.002803995,-5.849642445,1.7858705,0.116957694,3,Ni/Fe/Cr
179,25,-5,0,0,41.2575,14.34625,0,44.39625,0,0,0,0,0,0,0,0,0,621.6275,9.061,184.69,0.124856538,0.002807573,-5.874991121,1.79537925,0.116473951,3,Ni/Fe/Cr
180,25,15,0,0,48.52667,13.47667,0,37.99667,0,0,0,0,0,0,0,0,0,565.5117,8.973,193.94,0.124865246,0.002734742,-5.834031259,1.77790218,0.117225393,3,Ni/Fe/Cr
181,25,-15,0,0,37.44,14.39,0,48.17,0,0,0,0,0,0,0,0,0,650.6068,9.246,174.63,0.1248561,0.002811143,-5.81979512,1.804888,0.115206022,3,Ni/Fe/Cr
182,25,25,0,0,52.03872,12.78085,0,35.18043,0,0,0,0,0,0,0,0,0,539.3338,9.652,146.74,0.124872192,0.002673745,-5.751832998,1.76967852,0.116842016,3,Ni/Fe/Cr
183,25,-25,0,0,33.44961,14.29632,0,52.25407,0,0,0,0,0,0,0,0,0,679.9468,9.283,191.82,0.124857037,0.002803489,-5.682974391,1.814938919,0.113067951,3,Ni/Fe/Cr
184,-35,-15,0,0,0,0,0,61.68472,0,0,32.41496,5.90032,0,0,0,0,0,471.8569,11.028,172.57,0.129273684,0.041982026,-6.035373152,2.01758884,0.143638921,3,Ni/Mo/W
185,-35,5,0,0,0,0,0,63.03735,0,0,32.30718,4.655468,0,0,0,0,0,568.5874,11.363,219.77,0.129112443,0.041625137,-6.054527276,2.011717518,0.138826686,3,Ni/Mo/W
186,-25,25,0,0,0,0,0,68.40559,0,0,28.3321,3.262306,0,0,0,0,0,700.8906,10.692,234.68,0.128508003,0.0401892,-5.694399206,1.995510551,0.130390431,3,Ni/Mo/W
187,-25,-25,0,0,0,0,0,65.17411,0,0,28.63766,6.188232,0,0,0,0,0,455.5202,11.145,206.11,0.128892733,0.041352486,-5.709990224,2.009441232,0.143321863,3,Ni/Mo/W
188,-25,15,0,0,0,0,0,67.77371,0,0,28.49716,3.729132,0,0,0,0,0,648.7112,10.772,202.54,0.128582186,0.04042571,-5.711087654,1.998024032,0.132717723,3,Ni/Mo/W
189,-25,-5,0,0,0,0,0,66.57949,0,0,28.6253,4.795211,0,0,0,0,0,548.7285,10.484,220.19,0.12872421,0.040865795,-5.719517294,2.003141719,0.13757085,3,Ni/Mo/W
190,-15,-35,0,0,0,0,0,68.66351,0,0,24.86035,6.476145,0,0,0,0,0,439.1835,10.634,231.83,0.128511782,0.040488724,-5.313206711,2.001293623,0.142539134,3,Ni/Mo/W
191,-15,25,0,0,0,0,0,72.47174,0,0,24.69565,2.832606,0,0,0,0,0,729.252,10.551,192.11,0.128056429,0.03874654,-5.257603495,1.984485776,0.124990664,3,Ni/Mo/W
192,-15,-15,0,0,0,0,0,69.90097,0,0,25.04404,5.054987,0,0,0,0,0,529.8505,10.982,243.5,0.128361439,0.039939655,-5.325705722,1.995357484,0.136392681,3,Ni/Mo/W
193,-15,5,0,0,0,0,0,71.59148,0,0,24.74333,3.665185,0,0,0,0,0,626.1481,10.557,234.31,0.128161582,0.039185818,-5.274827744,1.988351562,0.129412512,3,Ni/Mo/W
194,-5,35,0,0,0,0,0,77.06393,0,0,20.98149,1.954577,0,0,0,0,0,809.1879,10.251,218.2,0.127542509,0.036555526,-4.708117877,1.971249264,0.115412175,3,Ni/Mo/W
195,-5,-25,0,0,0,0,0,73.22245,0,0,21.46278,5.314763,0,0,0,0,0,510.9724,10.823,187.14,0.127998669,0.038773673,-4.867352501,1.98757325,0.134755342,3,Ni/Mo/W
196,-5,15,0,0,0,0,0,76.18037,0,0,21.06926,2.75037,0,0,0,0,0,705.037,10.19,244.88,0.127647663,0.037114137,-4.745608308,1.975049815,0.120442137,3,Ni/Mo/W
197,-5,-5,0,0,0,0,0,75.42667,0,0,20.91926,3.654074,0,0,0,0,0,605.2222,10.63,206.47,0.127739612,0.037599856,-4.748773898,1.978741559,0.12549361,3,Ni/Mo/W
198,5,5,0,0,0,0,0,79.67296,0,0,17.64519,2.681852,0,0,0,0,0,678.9259,10.202,184.93,0.127262796,0.03522196,-4.192769952,1.966181347,0.115337135,3,Ni/Mo/W
199,5,-15,0,0,0,0,0,77.84148,0,0,18.03963,4.118889,0,0,0,0,0,582.4444,10.303,231.11,0.127478625,0.036470854,-4.316592693,1.973634056,0.124764672,3,Ni/Mo/W
200,5,25,0,0,0,0,0,80.05394,0,0,17.94426,2.0018,0,0,0,0,0,780.9724,9.948,217.17,0.127214085,0.034883534,-4.21452677,1.96386875,0.111206858,3,Ni/Mo/W
201,5,-35,0,0,0,0,0,76.13986,0,0,18.19631,5.663836,0,0,0,0,0,490.299,10.661,202.28,0.127681262,0.037548172,-4.396793005,1.980978152,0.133431931,3,Ni/Mo/W
202,15,-5,0,0,0,0,0,81.74519,0,0,15.16556,3.089259,0,0,0,0,0,650.963,9.914,227.51,0.127038934,0.033986418,-3.774230911,1.961815737,0.114233847,3,Ni/Mo/W
203,15,15,0,0,0,0,0,82.63986,0,0,15.22182,2.13832,0,0,0,0,0,750.9616,9.754,215.95,0.126930999,0.03320945,-3.734253965,1.95767699,0.10756691,3,Ni/Mo/W
204,15,-25,0,0,0,0,0,80.04026,0,0,15.36232,4.597421,0,0,0,0,0,557.7705,10.429,186.55,0.127241547,0.035308272,-3.88446597,1.969094214,0.124173684,3,Ni/Mo/W
205,15,35,0,0,0,0,0,83.98758,0,0,14.79368,1.218738,0,0,0,0,0,856.5909,9.767,243.86,0.126773551,0.032051092,-3.601789697,1.952468483,0.099551088,3,Ni/Mo/W
206,25,5,0,0,0,0,0,85.22578,0,0,12.49938,2.27484,0,0,0,0,0,720.9507,9.684,227.03,0.126647913,0.031270582,-3.215404364,1.95148523,0.103429392,3,Ni/Mo/W
207,25,-15,0,0,0,0,0,83.83482,0,0,12.61568,3.549502,0,0,0,0,0,624.6372,9.88,200.66,0.126813668,0.032596071,-3.318459367,1.957511997,0.113204043,3,Ni/Mo/W
208,25,25,0,0,0,0,0,86.40559,0,0,12.26729,1.327121,0,0,0,0,0,824.0387,9.717,235.22,0.126508658,0.030077415,-3.105499612,1.946640289,0.09493138,3,Ni/Mo/W
209,25,-25,0,0,0,0,0,83.17411,0,0,12.57284,4.253047,0,0,0,0,0,578.6684,9.8,231.23,0.126893374,0.033204166,-3.352549455,1.960570754,0.117953542,3,Ni/Mo/W
210,35,-5,0,0,0,0,0,87.59106,0,0,9.87755,2.531394,0,0,0,0,0,691.9208,9.778,190.81,0.126390303,0.029246709,-2.68859119,1.946085224,0.099987018,3,Ni/Mo/W
211,35,15,0,0,0,0,0,88.8236,0,0,9.74089,1.435505,0,0,0,0,0,791.4865,9.88,195.49,0.126243752,0.027788197,-2.575626634,1.940811902,0.089697127,3,Ni/Mo/W
212,-28,0,0,0,0,0,0,100,0,0,0,0,0,0,0,0,0,288.9267,11.127,186.04,0.125,0,0,1.91,0,1,Ni
213,-25,0,0,0,0,0,0,100,0,0,0,0,0,0,0,0,0,303.9524,11.007,180.53,0.125,0,0,1.91,0,1,Ni
214,-22,0,0,0,0,0,0,100,0,0,0,0,0,0,0,0,0,318.9781,11.164,163.94,0.125,0,0,1.91,0,1,Ni
215,-18,0,0,0,0,0,0,100,0,0,0,0,0,0,0,0,0,339.0124,10.243,226.74,0.125,0,0,1.91,0,1,Ni
216,-15,0,0,0,0,0,0,100,0,0,0,0,0,0,0,0,0,354.0381,10.184,223.1,0.125,0,0,1.91,0,1,Ni
217,-12,0,0,0,0,0,0,100,0,0,0,0,0,0,0,0,0,369.0638,10.225,215.78,0.125,0,0,1.91,0,1,Ni
218,-8,0,0,0,0,0,0,100,0,0,0,0,0,0,0,0,0,389.0981,10.171,205.82,0.125,0,0,1.91,0,1,Ni
219,-5,0,0,0,0,0,0,100,0,0,0,0,0,0,0,0,0,404.1238,10.186,193.58,0.125,0,0,1.91,0,1,Ni
220,-2,0,0,0,0,0,0,100,0,0,0,0,0,0,0,0,0,419.1495,10.183,186.99,0.125,0,0,1.91,0,1,Ni
221,2,0,0,0,0,0,0,100,0,0,0,0,0,0,0,0,0,439.1838,9.803,239.05,0.125,0,0,1.91,0,1,Ni
222,5,0,0,0,0,0,0,100,0,0,0,0,0,0,0,0,0,454.2095,9.76,233.44,0.125,0,0,1.91,0,1,Ni
223,8,0,0,0,0,0,0,100,0,0,0,0,0,0,0,0,0,469.2352,9.694,226.77,0.125,0,0,1.91,0,1,Ni
224,12,0,0,0,0,0,0,100,0,0,0,0,0,0,0,0,0,489.2695,9.635,211.37,0.125,0,0,1.91,0,1,Ni
225,15,0,0,0,0,0,0,100,0,0,0,0,0,0,0,0,0,504.2952,9.653,199.74,0.125,0,0,1.91,0,1,Ni
226,18,0,0,0,0,0,0,100,0,0,0,0,0,0,0,0,0,519.321,9.666,193.16,0.125,0,0,1.91,0,1,Ni
227,22,0,0,0,0,0,0,100,0,0,0,0,0,0,0,0,0,539.3552,9.461,244.49,0.125,0,0,1.91,0,1,Ni
228,25,0,0,0,0,0,0,100,0,0,0,0,0,0,0,0,0,554.381,9.439,237.96,0.125,0,0,1.91,0,1,Ni
229,28,0,0,0,0,0,0,100,0,0,0,0,0,0,0,0,0,569.4067,9.416,229.22,0.125,0,0,1.91,0,1,Ni
230,-28,0,0,0,0,0,0,100,0,0,0,0,0,0,0,0,0,279.78,11.607,190,0.125,0,0,1.91,0,1,Ni
231,-25,0,0,0,0,0,0,100,0,0,0,0,0,0,0,0,0,303.4286,11.422,187.62,0.125,0,0,1.91,0,1,Ni
232,-22,0,0,0,0,0,0,100,0,0,0,0,0,0,0,0,0,327.0771,11.611,172.31,0.125,0,0,1.91,0,1,Ni
233,-18,0,0,0,0,0,0,100,0,0,0,0,0,0,0,0,0,358.6086,10.723,223.79,0.125,0,0,1.91,0,1,Ni
234,-15,0,0,0,0,0,0,100,0,0,0,0,0,0,0,0,0,382.2571,10.709,218.11,0.125,0,0,1.91,0,1,Ni
235,-12,0,0,0,0,0,0,100,0,0,0,0,0,0,0,0,0,405.9057,10.679,208.7,0.125,0,0,1.91,0,1,Ni
236,-8,0,0,0,0,0,0,100,0,0,0,0,0,0,0,0,0,437.4371,10.585,201.96,0.125,0,0,1.91,0,1,Ni
237,-5,0,0,0,0,0,0,100,0,0,0,0,0,0,0,0,0,461.0857,10.37,194.18,0.125,0,0,1.91,0,1,Ni
238,-2,0,0,0,0,0,0,100,0,0,0,0,0,0,0,0,0,484.7343,10.378,179.21,0.125,0,0,1.91,0,1,Ni
239,2,0,0,0,0,0,0,100,0,0,0,0,0,0,0,0,0,516.2657,9.781,226.27,0.125,0,0,1.91,0,1,Ni
240,5,0,0,0,0,0,0,100,0,0,0,0,0,0,0,0,0,539.9143,9.731,223.75,0.125,0,0,1.91,0,1,Ni
241,8,0,0,0,0,0,0,100,0,0,0,0,0,0,0,0,0,563.5629,9.793,215.24,0.125,0,0,1.91,0,1,Ni
242,12,0,0,0,0,0,0,100,0,0,0,0,0,0,0,0,0,595.0943,9.681,205.48,0.125,0,0,1.91,0,1,Ni
243,15,0,0,0,0,0,0,100,0,0,0,0,0,0,0,0,0,618.7429,9.608,199.57,0.125,0,0,1.91,0,1,Ni
244,18,0,0,0,0,0,0,100,0,0,0,0,0,0,0,0,0,642.3914,9.605,185.49,0.125,0,0,1.91,0,1,Ni
245,22,0,0,0,0,0,0,100,0,0,0,0,0,0,0,0,0,673.9229,9.14,231.6,0.125,0,0,1.91,0,1,Ni
246,25,0,0,0,0,0,0,100,0,0,0,0,0,0,0,0,0,697.5714,9.284,230.43,0.125,0,0,1.91,0,1,Ni
247,28,0,0,0,0,0,0,100,0,0,0,0,0,0,0,0,0,721.22,9.268,223.81,0.125,0,0,1.91,0,1,Ni
248,-28,0,0,0,0,0,0,0,100,0,0,0,0,0,0,0,0,230.4098,5.865,171.58,0.128,0,0,1.9,0,1,Cu
249,-25,0,0,0,0,0,0,0,100,0,0,0,0,0,0,0,0,242.4483,5.774,150.49,0.128,0,0,1.9,0,1,Cu
250,-22,0,0,0,0,0,0,0,100,0,0,0,0,0,0,0,0,254.4868,5.562,147.15,0.128,0,0,1.9,0,1,Cu
251,-18,0,0,0,0,0,0,0,100,0,0,0,0,0,0,0,0,270.5381,5.111,230.5,0.128,0,0,1.9,0,1,Cu
252,-15,0,0,0,0,0,0,0,100,0,0,0,0,0,0,0,0,282.5766,4.911,217.8,0.128,0,0,1.9,0,1,Cu
253,-12,0,0,0,0,0,0,0,100,0,0,0,0,0,0,0,0,294.6151,4.806,204.61,0.128,0,0,1.9,0,1,Cu
254,-8,0,0,0,0,0,0,0,100,0,0,0,0,0,0,0,0,310.6664,4.816,196.76,0.128,0,0,1.9,0,1,Cu
255,-5,0,0,0,0,0,0,0,100,0,0,0,0,0,0,0,0,322.7049,4.622,178.58,0.128,0,0,1.9,0,1,Cu
256,-2,0,0,0,0,0,0,0,100,0,0,0,0,0,0,0,0,334.7433,4.463,168.99,0.128,0,0,1.9,0,1,Cu
257,2,0,0,0,0,0,0,0,100,0,0,0,0,0,0,0,0,350.7947,4.148,247.16,0.128,0,0,1.9,0,1,Cu
258,5,0,0,0,0,0,0,0,100,0,0,0,0,0,0,0,0,362.8331,4.021,238.7,0.128,0,0,1.9,0,1,Cu
259,8,0,0,0,0,0,0,0,100,0,0,0,0,0,0,0,0,374.8716,3.835,226.9,0.128,0,0,1.9,0,1,Cu
260,12,0,0,0,0,0,0,0,100,0,0,0,0,0,0,0,0,390.9229,3.669,205.64,0.128,0,0,1.9,0,1,Cu
261,15,0,0,0,0,0,0,0,100,0,0,0,0,0,0,0,0,402.9614,3.484,185.57,0.128,0,0,1.9,0,1,Cu
262,18,0,0,0,0,0,0,0,100,0,0,0,0,0,0,0,0,414.9999,3.405,173.97,0.128,0,0,1.9,0,1,Cu
263,22,0,0,0,0,0,0,0,100,0,0,0,0,0,0,0,0,431.0512,3.226,259.9,0.128,0,0,1.9,0,1,Cu
264,25,0,0,0,0,0,0,0,100,0,0,0,0,0,0,0,0,443.0897,3.072,248.94,0.128,0,0,1.9,0,1,Cu
265,28,0,0,0,0,0,0,0,100,0,0,0,0,0,0,0,0,455.1282,2.939,235.33,0.128,0,0,1.9,0,1,Cu
266,-28,0,0,0,0,0,0,0,100,0,0,0,0,0,0,0,0,230.1761,5.254,177.23,0.128,0,0,1.9,0,1,Cu
267,-25,0,0,0,0,0,0,0,100,0,0,0,0,0,0,0,0,253.7411,5.192,155.37,0.128,0,0,1.9,0,1,Cu
268,-22,0,0,0,0,0,0,0,100,0,0,0,0,0,0,0,0,277.3062,4.897,154.11,0.128,0,0,1.9,0,1,Cu
269,-18,0,0,0,0,0,0,0,100,0,0,0,0,0,0,0,0,308.7262,4.455,245.27,0.128,0,0,1.9,0,1,Cu
270,-15,0,0,0,0,0,0,0,100,0,0,0,0,0,0,0,0,332.2913,4.279,234.34,0.128,0,0,1.9,0,1,Cu
271,-12,0,0,0,0,0,0,0,100,0,0,0,0,0,0,0,0,355.8563,4.108,220.12,0.128,0,0,1.9,0,1,Cu
272,-8,0,0,0,0,0,0,0,100,0,0,0,0,0,0,0,0,387.2764,3.962,197.16,0.128,0,0,1.9,0,1,Cu
273,-5,0,0,0,0,0,0,0,100,0,0,0,0,0,0,0,0,410.8414,3.813,175.22,0.128,0,0,1.9,0,1,Cu
274,-2,0,0,0,0,0,0,0,100,0,0,0,0,0,0,0,0,434.4065,3.68,165.23,0.128,0,0,1.9,0,1,Cu
275,2,0,0,0,0,0,0,0,100,0,0,0,0,0,0,0,0,465.8265,3.402,252.1,0.128,0,0,1.9,0,1,Cu
276,5,0,0,0,0,0,0,0,100,0,0,0,0,0,0,0,0,489.3916,3.305,242.07,0.128,0,0,1.9,0,1,Cu
277,8,0,0,0,0,0,0,0,100,0,0,0,0,0,0,0,0,512.9566,3.177,225.01,0.128,0,0,1.9,0,1,Cu
278,12,0,0,0,0,0,0,0,100,0,0,0,0,0,0,0,0,544.3767,3.112,203.19,0.128,0,0,1.9,0,1,Cu
279,15,0,0,0,0,0,0,0,100,0,0,0,0,0,0,0,0,567.9417,3.075,179.18,0.128,0,0,1.9,0,1,Cu
280,18,0,0,0,0,0,0,0,100,0,0,0,0,0,0,0,0,591.5068,3.014,166.56,0.128,0,0,1.9,0,1,Cu
281,22,0,0,0,0,0,0,0,100,0,0,0,0,0,0,0,0,622.9268,2.855,253.67,0.128,0,0,1.9,0,1,Cu
282,25,0,0,0,0,0,0,0,100,0,0,0,0,0,0,0,0,646.4919,2.839,239.86,0.128,0,0,1.9,0,1,Cu
283,28,0,0,0,0,0,0,0,100,0,0,0,0,0,0,0,0,670.0569,2.813,225.97,0.128,0,0,1.9,0,1,Cu
284,-45,-5,0,0,0,0,0,59.80671,0,0,34.64659,5.546699,0,0,0,0,0,502.3011,13.287,184.24,0.129476728,0.042209979,-6.199951752,2.021576601,0.142957483,3,Ni/Mo/W
285,-35,25,0,0,0,0,0,64.12239,0,0,32.10743,3.770178,0,0,0,0,0,660.7209,12.401,204.19,0.128984236,0.041319962,-6.054757804,2.007234338,0.135082309,3,Ni/Mo/W
286,-35,-15,0,0,0,0,0,61.68472,0,0,32.41496,5.90032,0,0,0,0,0,471.8569,13.285,191.71,0.129273684,0.041982026,-6.035373152,2.01758884,0.143638921,3,Ni/Mo/W
287,-35,5,0,0,0,0,0,63.03735,0,0,32.30718,4.655468,0,0,0,0,0,568.5874,13.269,169.42,0.129112443,0.041625137,-6.054527276,2.011717518,0.138826686,3,Ni/Mo/W
288,-25,35,0,0,0,0,0,68.97155,0,0,28.12948,2.898975,0,0,0,0,0,743.5489,12.282,202.91,0.128442126,0.039975139,-5.672310901,1.993369183,0.128456004,3,Ni/Mo/W
289,-25,-25,0,0,0,0,0,65.17411,0,0,28.63766,6.188232,0,0,0,0,0,455.5202,13.915,175.69,0.128892733,0.041352486,-5.709990224,2.009441232,0.143321863,3,Ni/Mo/W
290,-25,25,0,0,0,0,0,68.40559,0,0,28.3321,3.262306,0,0,0,0,0,700.8906,12.282,202.91,0.128508003,0.0401892,-5.694399206,1.995510551,0.130390431,3,Ni/Mo/W
291,-25,15,0,0,0,0,0,67.77371,0,0,28.49716,3.729132,0,0,0,0,0,648.7112,12.637,183.52,0.128582186,0.04042571,-5.711087654,1.998024032,0.132717723,3,Ni/Mo/W
292,-25,-5,0,0,0,0,0,66.57949,0,0,28.6253,4.795211,0,0,0,0,0,548.7285,13.027,197.03,0.12872421,0.040865795,-5.719517294,2.003141719,0.13757085,3,Ni/Mo/W
293,5,5,0,0,0,0,0,79.67296,0,0,17.64519,2.681852,0,0,0,0,0,678.9259,12.169,185.62,0.127262796,0.03522196,-4.192769952,1.966181347,0.115337135,3,Ni/Mo/W
294,5,-15,0,0,0,0,0,77.84148,0,0,18.03963,4.118889,0,0,0,0,0,582.4444,12.544,197.52,0.127478625,0.036470854,-4.316592693,1.973634056,0.124764672,3,Ni/Mo/W
295,5,25,0,0,0,0,0,80.05394,0,0,17.94426,2.0018,0,0,0,0,0,780.9724,11.727,200.28,0.127214085,0.034883534,-4.21452677,1.96386875,0.111206858,3,Ni/Mo/W
296,5,-35,0,0,0,0,0,76.13986,0,0,18.19631,5.663836,0,0,0,0,0,490.299,13.038,173.64,0.127681262,0.037548172,-4.396793005,1.980978152,0.133431931,3,Ni/Mo/W
297,5,43,0,0,0,0,0,80.89938,0,0,17.76479,1.335833,0,0,0,0,0,864.9445,11.384,192.65,0.127114431,0.034244361,-4.153731065,1.960423281,0.106139315,3,Ni/Mo/W
