Repository: krgdy/AI_Introduction_HW_Data

# AI_Introduction_HW_Data
인공지능 개론 Homework1 Classification, Regression, Clustering를 위한 데이터  
amorphous: 비정질, 결정질 classification용  
hardness: 경도 regression용

File: training/Amorphous_data_set.csv (part 2 of 4)
Number,X,Y,Al,Ti,Cr,Fe,Co,Ni,Cu,Zr,Mo,W,Mn,Si,Mg,Resistance,Thickness,Resistivity,Ex_resistivity,ravg,delta,dHmix,Amorphous,ENavg,dEN,N,Compo
239,6,0,23.95973,0,0,0,0,0,51.71218,24.32809,0,0,0,0,0,0.912147,527.3455,217.900527,206.1557378,0.13986551,0.0996744,-22.08519299,1,1.69184667,0.236356275,3,Al/Cu/Zr
240,6,12,21.26518,0,0,0,0,0,56.92455,21.81027,0,0,0,0,0,0.8800232,497.2364,198.2235443,187.5226994,0.138605269,0.098792234,-19.51800635,1,1.714012439,0.232710573,3,Al/Cu/Zr
241,6,36,15.98823,0,0,0,0,0,67.60854,16.40323,0,0,0,0,0,0.818249,449.4248,166.5868511,158.1229319,0.135975333,0.09360144,-16.77294413,1,1.760135722,0.217205385,3,Al/Cu/Zr
242,-15,-15,39.62467,24.95314,35.42219,0,0,0,0,0,0,0,0,0,0,1.028,477,222.131268,206.1731217,0.142862291,0.115167881,-19.95439524,1,1.630206409,0.022410018,3,Al/Cr/Ti
243,-15,-35,46.32241,22.10402,31.57357,0,0,0,0,0,0,0,0,0,0,1.166,426.4794,225.2655661,210.8076376,0.142842762,0.108550158,-20.09132105,1,1.627997187,0.022080411,3,Al/Cr/Ti
244,-15,25,25.89913,34.15665,39.94423,0,0,0,0,0,0,0,0,0,0,0.877,544.6733,216.3883533,196.3632046,0.144349215,0.127941796,-18.57382448,1,1.633387941,0.022040286,3,Al/Cr/Ti
245,-15,5,32.57399,28.80098,38.62503,0,0,0,0,0,0,0,0,0,0,0.948,520,223.31088,205.5231289,0.14324774,0.121934359,-19.40546778,1,1.632192613,0.022403452,3,Al/Cr/Ti
246,-25,-25,46.14713,24.84711,29.00575,0,0,0,0,0,0,0,0,0,0,1.088,460.8448,227.1338115,211.8494076,0.143990728,0.109432519,-21.13158762,1,1.626987425,0.02148052,3,Al/Cr/Ti
247,-25,-5,39.18157,28.47102,32.34741,0,0,0,0,0,0,0,0,0,0,0.986,511,228.242238,211.2026717,0.144295221,0.116186791,-21.03485891,1,1.629020807,0.021802871,3,Al/Cr/Ti
248,-25,15,31.60539,33.53211,34.8625,0,0,0,0,0,0,0,0,0,0,0.924,536.2786,224.4712062,205.1923646,0.145107778,0.122908689,-20.39815352,1,1.630784461,0.02175088,3,Al/Cr/Ti
249,-25,25,27.99054,36.31098,35.69848,0,0,0,0,0,0,0,0,0,0,0.887,545.9638,219.3742604,198.9195895,0.145652019,0.125770075,-19.82273721,1,1.631480338,0.021618697,3,Al/Cr/Ti
250,-35,-15,45.79955,28.11964,26.08081,0,0,0,0,0,0,0,0,0,0,1.013,500.6316,229.7343343,213.4502962,0.145335364,0.10983094,-22.28583211,1,1.625852369,0.020708508,3,Al/Cr/Ti
251,-35,5,38.56849,32.39401,29.03751,0,0,0,0,0,0,0,0,0,0,0.907,539.1056,221.502857,203.245619,0.145871765,0.116398915,-22.10618416,1,1.627758317,0.021047083,3,Al/Cr/Ti
252,-5,-25,39.70062,22.39863,37.90075,0,0,0,0,0,0,0,0,0,0,1.093,443.0473,219.3655666,204.1684818,0.141777523,0.114014087,-19.06659672,1,1.631190238,0.022823041,3,Al/Cr/Ti
253,-5,-5,33.17316,24.83806,41.98878,0,0,0,0,0,0,0,0,0,0,0.976,494.0769,218.4452316,201.8855602,0.141651535,0.120108949,-18.37926087,1,1.633478196,0.022876448,3,Al/Cr/Ti
254,-5,15,26.80659,29.44973,43.74369,0,0,0,0,0,0,0,0,0,0,0.921,528.431,220.4682828,201.9210603,0.142488583,0.126623597,-17.77091031,1,1.634816979,0.022520382,3,Al/Cr/Ti
255,-5,35,20.65518,34.58362,44.7612,0,0,0,0,0,0,0,0,0,0,0.862,557.1414,217.5559167,196.8882841,0.143588889,0.132290529,-16.60458545,1,1.635838962,0.022044538,3,Al/Cr/Ti
256,35,-5,20.41488,20.41267,59.17244,0,0,0,0,0,0,0,0,0,0,1.025,451.5758,209.6779333,193.1670626,0.137452114,0.123576472,-13.21468852,1,1.641627326,0.022347833,3,Al/Cr/Ti
257,35,15,14.3557,23.78249,61.8618,0,0,0,0,0,0,0,0,0,0,0.773,493.5242,172.8168756,154.7150787,0.137810484,0.130239082,-11.76868666,1,1.643308988,0.021466904,3,Al/Cr/Ti
258,25,-25,29.98228,19.0629,50.95482,0,0,0,0,0,0,0,0,0,0,1.305,415.3431,245.5363037,230.3660028,0.138593857,0.117417703,-15.68932777,1,1.6373837,0.023303785,3,Al/Cr/Ti
259,25,-15,26.83826,20.41341,52.74833,0,0,0,0,0,0,0,0,0,0,1.179,437.5454,233.68731,217.8089227,0.138608653,0.120551007,-15.25198365,1,1.638415506,0.023058202,3,Al/Cr/Ti
260,25,5,20.47439,23.03556,56.49006,0,0,0,0,0,0,0,0,0,0,0.954,483.4118,208.9122103,191.6334463,0.138590694,0.126540458,-13.92965102,1,1.640548747,0.022406942,3,Al/Cr/Ti
261,25,25,14.80179,27.50778,57.69044,0,0,0,0,0,0,0,0,0,0,0.771,518.9586,181.2530375,162.0962175,0.13949268,0.133451913,-12.74508032,1,1.641596159,0.021713171,3,Al/Cr/Ti
262,15,-35,36.46687,19.00936,44.52377,0,0,0,0,0,0,0,0,0,0,1.352,403.25,246.972882,232.4571075,0.139738061,0.113697706,-17.18294389,1,1.634162821,0.023414989,3,Al/Cr/Ti
263,15,-25,33.09496,20.09155,46.81349,0,0,0,0,0,0,0,0,0,0,1.234,422.75,236.3180955,221.1509418,0.139596459,0.116759383,-16.80986645,1,1.6354159,0.023333684,3,Al/Cr/Ti
264,15,15,20.85135,26.45984,52.68881,0,0,0,0,0,0,0,0,0,0,0.903,512.3057,209.5632573,191.3114625,0.140130974,0.129213054,-14.91879684,1,1.638990389,0.022432954,3,Al/Cr/Ti
265,15,35,15.21109,31.19105,53.59786,0,0,0,0,0,0,0,0,0,0,0.825,544.9172,203.6491806,183.4461132,0.141150148,0.135385348,-13.6354918,1,1.639918035,0.021818541,3,Al/Cr/Ti
266,5,-15,33.0618,22.3829,44.5553,0,0,0,0,0,0,0,0,0,0,1.01,454.5385,207.9649999,192.1186317,0.140575771,0.118687494,-17.56491634,1,1.63451594,0.023135127,3,Al/Cr/Ti
267,5,-35,39.76236,20.11219,40.12545,0,0,0,0,0,0,0,0,0,0,1.233,412.3986,230.3448256,215.828322,0.140805467,0.112492509,-18.23805791,1,1.632073944,0.023151446,3,Al/Cr/Ti
268,5,25,21.27295,30.10341,48.62363,0,0,0,0,0,0,0,0,0,0,0.858,538.6879,209.3739808,190.0888617,0.141773585,0.130857696,-15.92059602,1,1.637321995,0.022342647,3,Al/Cr/Ti
269,5,5,26.91322,25.3722,47.71459,0,0,0,0,0,0,0,0,0,0,1.016,506.0764,232.9206509,215.5868029,0.140754438,0.124710818,-16.72053177,1,1.636394676,0.022837833,3,Al/Cr/Ti
270,-10,-10,0,0,16.21,70.24,0,13.55,0,0,0,0,0,0,0,1.31447575,348,207.2192151,197.5038861,0.1242976,0.00367829,-1.83184516,0,1.813283,0.072611514,3,Ni/Fe/Cr
271,-10,0,0,0,21.71,61.08,0,17.21,0,0,0,0,0,0,0,1.409353205,326,208.1304626,198.3542716,0.1243892,0.003919704,-2.41752964,0,1.806861,0.082705602,3,Ni/Fe/Cr
272,-10,10,0,0,27.51,54.78,0,17.71,0,0,0,0,0,0,0,1.28987766,304,177.6316323,167.7012213,0.1244522,0.003999205,-2.74308804,0,1.797401,0.089560791,3,Ni/Fe/Cr
273,-15,-15,0,0,16.01,70.6,0,13.39,0,0,0,0,0,0,0,1.350679094,343.8801579,210.4056983,200.6918613,0.124294,0.003665438,-1.80863652,0,1.813495,0.072190269,3,Ni/Fe/Cr
274,-15,15,0,0,31.28,50.77,0,17.95,0,0,0,0,0,0,0,1.24459435,290.2259477,163.6297494,153.5968174,0.1244923,0.004015836,-2.93642424,0,1.791184,0.093177455,3,Ni/Fe/Cr
275,-20,0,0,0,25.74742526,59.5340466,0,14.71852815,0,0,0,0,0,0,0,1.646956007,286.8464009,214.0078015,204.0481575,0.12440466,0.003945399,-2.375241968,0,1.7980042,0.085786132,3,Ni/Fe/Cr
276,-5,-5,0,0,18.34,66.01,0,15.65,0,0,0,0,0,0,0,1.25078604,359,203.4115813,193.6909753,0.1243399,0.003809517,-2.11435336,0,1.811342,0.077160476,3,Ni/Fe/Cr
277,-5,5,0,0,24.25,57.7,0,18.05,0,0,0,0,0,0,0,1.30889655,337,199.8174562,189.9903712,0.124423,0.003970612,-2.618473,0,1.803215,0.086290288,3,Ni/Fe/Cr
278,0,-10,0,0,14.48144814,69.7169717,0,15.80158016,0,0,0,0,0,0,0,0.985358534,383.5,171.181904,161.5768725,0.12430283,0.003696476,-1.925875076,0,1.818022802,0.071084361,3,Ni/Fe/Cr
279,0,-20,0,0,12.67,74.42,0,12.91,0,0,0,0,0,0,0,0.692889027,397,124.6098555,114.9796805,0.1242558,0.003511385,-1.60376548,0,1.818789,0.066046828,3,Ni/Fe/Cr
280,0,0,0,0,18.59,63.83,0,17.58,0,0,0,0,0,0,0,1.180103735,370,197.797187,188.12108,0.1243617,0.00386367,-2.28741916,0,1.812461,0.078676639,3,Ni/Fe/Cr
281,0,10,0,0,24.78,54.1,0,21.12,0,0,0,0,0,0,0,1.19007811,332.6666667,179.342391,169.582265,0.124459,0.004003858,-2.91570288,0,1.80477,0.088749913,3,Ni/Fe/Cr
282,0,20,0,0,28.51,48.9,0,22.59,0,0,0,0,0,0,0,1.167652041,314,166.0891616,156.2606346,0.124511,0.004014738,-3.24469092,0,1.799605,0.093601784,3,Ni/Fe/Cr
283,10,-10,0,0,11.60116012,70.94709471,0,17.45174517,0,0,0,0,0,0,0,0.738156427,396.75,132.6671937,123.1896269,0.124290529,0.003652785,-1.886637309,0,1.824239424,0.066606777,3,Ni/Fe/Cr
284,10,0,0,0,16.28,63.86,0,19.86,0,0,0,0,0,0,0,0.951858518,370,159.5410061,149.9927621,0.1243614,0.003862984,-2.33576224,0,1.818212,0.076400282,3,Ni/Fe/Cr
285,10,10,0,0,19.59,57.11,0,23.3,0,0,0,0,0,0,0,1.05832212,350.3333333,167.9567788,158.4050678,0.1244289,0.003977524,-2.79009596,0,1.815337,0.083292895,3,Ni/Fe/Cr
286,15,-15,0,0,10.7,72.02,0,17.28,0,0,0,0,0,0,0,0.555786642,414.0909925,104.2562477,94.80012173,0.1242798,0.003612018,-1.82155888,0,1.825634,0.064646408,3,Ni/Fe/Cr
287,15,15,0,0,20.37,54.15,0,25.48,0,0,0,0,0,0,0,1.028736081,340.5,158.6789399,149.1631109,0.1244585,0.004003542,-2.99828508,0,1.815755,0.085526195,3,Ni/Fe/Cr
288,20,0,0,0,14.01140114,63.73637364,0,22.25222522,0,0,0,0,0,0,0,0.776193341,370,130.0977659,120.679196,0.124362636,0.0038658,-2.364832863,0,1.823982398,0.073737547,3,Ni/Fe/Cr
289,5,-5,0,0,14.65,66.44,0,18.91,0,0,0,0,0,0,0,0.964969646,383.375,167.5851928,158.0585958,0.1243356,0.003797784,-2.17013092,0,1.820223,0.073133442,3,Ni/Fe/Cr
290,5,5,0,0,20.54,59.84,0,19.62,0,0,0,0,0,0,0,1.10489607,360.1666667,180.2698707,170.5920807,0.1244016,0.003940639,-2.55927952,0,1.810778,0.082596941,3,Ni/Fe/Cr
291,-10,-10,0,0,16.21,70.24,0,13.55,0,0,0,0,0,0,0,1.956604875,348,308.4470189,298.7316899,0.1242976,0.00367829,-1.83184516,0,1.813283,0.072611514,3,Ni/Fe/Cr
292,-10,0,0,0,21.71,61.08,0,17.21,0,0,0,0,0,0,0,2.091726985,326,308.9020577,299.1258667,0.1243892,0.003919704,-2.41752964,0,1.806861,0.082705602,3,Ni/Fe/Cr
293,-10,10,0,0,27.51,54.78,0,17.71,0,0,0,0,0,0,0,1.95560062,304,269.3096726,259.3792616,0.1244522,0.003999205,-2.74308804,0,1.797401,0.089560791,3,Ni/Fe/Cr
294,-15,-15,0,0,16.01,70.6,0,13.39,0,0,0,0,0,0,0,2.036328276,343.8801579,317.2145587,307.5007217,0.124294,0.003665438,-1.80863652,0,1.813495,0.072190269,3,Ni/Fe/Cr
295,-15,15,0,0,31.28,50.77,0,17.95,0,0,0,0,0,0,0,2.036568945,290.2259477,267.7525139,257.7195819,0.1244923,0.004015836,-2.93642424,0,1.791184,0.093177455,3,Ni/Fe/Cr
296,-20,0,0,0,25.74742526,59.5340466,0,14.71852815,0,0,0,0,0,0,0,2.481802933,286.8464009,322.4889963,312.5293522,0.12440466,0.003945399,-2.375241968,0,1.7980042,0.085786132,3,Ni/Fe/Cr
297,-5,-5,0,0,18.34,66.01,0,15.65,0,0,0,0,0,0,0,1.8639529,359,303.1290683,293.4084623,0.1243399,0.003809517,-2.11435336,0,1.811342,0.077160476,3,Ni/Fe/Cr
298,-5,5,0,0,24.25,57.7,0,18.05,0,0,0,0,0,0,0,1.88202952,337,287.3125086,277.4854236,0.124423,0.003970612,-2.618473,0,1.803215,0.086290288,3,Ni/Fe/Cr
299,0,-10,0,0,14.48144814,69.7169717,0,15.80158016,0,0,0,0,0,0,0,1.59472534,383.5,277.0444571,267.4394256,0.12430283,0.003696476,-1.925875076,0,1.818022802,0.071084361,3,Ni/Fe/Cr
300,0,-20,0,0,12.67,74.42,0,12.91,0,0,0,0,0,0,0,1.307007109,397,235.0534655,225.4232905,0.1242558,0.003511385,-1.60376548,0,1.818789,0.066046828,3,Ni/Fe/Cr
301,0,0,0,0,18.59,63.83,0,17.58,0,0,0,0,0,0,0,1.721677015,370,288.5702845,278.8941775,0.1243617,0.00386367,-2.28741916,0,1.812461,0.078676639,3,Ni/Fe/Cr
302,0,10,0,0,24.78,54.1,0,21.12,0,0,0,0,0,0,0,1.68122159,332.6666667,253.3567312,243.5966052,0.124459,0.004003858,-2.91570288,0,1.80477,0.088749913,3,Ni/Fe/Cr
303,0,20,0,0,28.51,48.9,0,22.59,0,0,0,0,0,0,0,1.647559518,314,234.3521609,224.5236339,0.124511,0.004014738,-3.24469092,0,1.799605,0.093601784,3,Ni/Fe/Cr
304,10,-10,0,0,11.60116012,70.94709471,0,17.45174517,0,0,0,0,0,0,0,1.298389045,396.75,233.3565417,223.8789749,0.124290529,0.003652785,-1.886637309,0,1.824239424,0.066606777,3,Ni/Fe/Cr
305,10,0,0,0,16.28,63.86,0,19.86,0,0,0,0,0,0,0,1.41490141,370,237.1516253,227.6033813,0.1243614,0.003862984,-2.33576224,0,1.818212,0.076400282,3,Ni/Fe/Cr
306,10,10,0,0,19.59,57.11,0,23.3,0,0,0,0,0,0,0,1.435910215,350.3333333,227.880387,218.328676,0.1244289,0.003977524,-2.79009596,0,1.815337,0.083292895,3,Ni/Fe/Cr
307,15,-15,0,0,10.7,72.02,0,17.28,0,0,0,0,0,0,0,1.111865253,414.0909925,208.5672639,199.1111379,0.1242798,0.003612018,-1.82155888,0,1.825634,0.064646408,3,Ni/Fe/Cr
308,15,15,0,0,20.37,54.15,0,25.48,0,0,0,0,0,0,0,1.336944778,340.5,206.2190527,196.7032237,0.1244585,0.004003542,-2.99828508,0,1.815755,0.085526195,3,Ni/Fe/Cr
309,20,0,0,0,14.01140114,63.73637364,0,22.25222522,0,0,0,0,0,0,0,1.185703182,370,198.7357103,189.3171405,0.124362636,0.0038658,-2.364832863,0,1.823982398,0.073737547,3,Ni/Fe/Cr
310,5,-5,0,0,14.65,66.44,0,18.91,0,0,0,0,0,0,0,1.50735501,383.375,261.7806488,252.2540518,0.1243356,0.003797784,-2.17013092,0,1.820223,0.073133442,3,Ni/Fe/Cr
311,5,5,0,0,20.54,59.84,0,19.62,0,0,0,0,0,0,0,1.57004046,360.1666667,256.1607363,246.4829463,0.1244016,0.003940639,-2.55927952,0,1.810778,0.082596941,3,Ni/Fe/Cr
312,-15,-15,12.365625,0,0,0,0,19.991375,13.8075,53.8355,0,0,0,0,0,0.699,744.52,235.7500244,211.1404977,0.147559173,0.111232527,-42.16251637,1,1.559276475,0.263132098,4,Zr/Cu/Ni/Al
313,-15,-35,9.3997707,0,0,0,0,21.678501,9.9866067,58.935121,0,0,0,0,0,0.645,765.92792,223.7926493,197.0619741,0.148797551,0.110807917,-41.31407785,1,1.538978314,0.262812563,4,Zr/Cu/Ni/Al
314,-15,15,17.303625,0,0,0,0,16.589375,19.7775,46.3295,0,0,0,0,0,0.801,692.98,251.4498719,230.0050962,0.145849893,0.109996377,-39.34246087,1,1.587400275,0.259566746,4,Zr/Cu/Ni/Al
315,-25,-25,11.628556,0,0,0,0,24.601157,12.260465,51.509821,0,0,0,0,0,0.715,719.33851,232.9901467,209.0857645,0.146519587,0.114379119,-43.02441621,1,1.575131305,0.267619071,4,Zr/Cu/Ni/Al
316,-25,-5,17.06,0,0,0,0,21.695,15.795,45.45,0,0,0,0,0,0.794,690.75,248.4503415,227.0952979,0.14536115,0.111847143,-42.47509555,1,1.5936305,0.261101387,4,Zr/Cu/Ni/Al
317,-25,25,21.414031,0,0,0,0,18.101858,21.456846,39.027265,0,0,0,0,0,0.874,640.35887,253.5321645,234.9197095,0.143938319,0.109173114,-39.38131376,1,1.617254085,0.254718734,4,Zr/Cu/Ni/Al
318,-25,5,18.706,0,0,0,0,20.561,17.785,42.948,0,0,0,0,0,0.831,673.57,253.5607115,233.2605849,0.14479139,0.111034998,-41.23233325,1,1.6030051,0.259006541,4,Zr/Cu/Ni/Al
319,-35,15,25.937806,0,0,0,0,21.56959,19.16317,33.329434,0,0,0,0,0,0.909,630.41617,259.5908792,243.0555051,0.142575591,0.107093925,-40.27580366,1,1.636959548,0.24684472,4,Zr/Cu/Ni/Al
320,-5,-25,9.578875,0,0,0,0,17.816125,11.3125,61.2925,0,0,0,0,0,0.62,808.9,227.187654,199.7051901,0.149741798,0.107473077,-39.48622992,1,1.524635625,0.257516152,4,Zr/Cu/Ni/Al
321,-5,-5,12.870875,0,0,0,0,15.548125,15.2925,56.2885,0,0,0,0,0,0.7,774.54,245.606634,220.2340041,0.148602278,0.107796058,-39.71851709,1,1.543384825,0.257966873,4,Zr/Cu/Ni/Al
322,-5,25,16.13975,0,0,0,0,14.299,24.35625,45.205,0,0,0,0,0,0.796,684.15,246.6962802,225.8376533,0.145361693,0.11065834,-36.53959345,1,1.596956125,0.261960462,4,Zr/Cu/Ni/Al
323,-5,5,14.516875,0,0,0,0,14.414125,17.2825,53.7865,0,0,0,0,0,0.726,757.36,249.0790421,224.7613292,0.148032518,0.10775251,-38.90539575,1,1.552759425,0.257680864,4,Zr/Cu/Ni/Al
324,15,-15,8.60955,0,0,0,0,10.4942,12.91125,67.985,0,0,0,0,0,0.533,878.35,212.0767292,182.2829922,0.152091507,0.098804801,-31.37320386,1,1.488567225,0.24260557,4,Zr/Cu/Ni/Al
325,15,15,10.87695,0,0,0,0,10.5368,23.83125,54.755,0,0,0,0,0,0.658,764.65,227.9222841,203.4521013,0.147932139,0.109229553,-33.89273253,1,1.557407025,0.263983144,4,Zr/Cu/Ni/Al
326,15,35,11.338116,0,0,0,0,9.7881811,33.638299,45.235404,0,0,0,0,0,0.77,673.57064,234.9481749,214.3608382,0.144787109,0.112963153,-33.61828432,1,1.610256481,0.269376434,4,Zr/Cu/Ni/Al
327,25,-25,5.7775671,0,0,0,0,8.2497111,9.3746065,76.598115,0,0,0,0,0,0.474,961.7518,206.50927,173.3793472,0.154662502,0.088730195,-28.26570455,1,1.447460765,0.221229982,4,Zr/Cu/Ni/Al
328,25,-5,7.0122,0,0,0,0,8.7828,16.02,68.185,0,0,0,0,0,0.558,896.7,226.6624458,196.8932739,0.151971246,0.099829532,-29.10740667,1,1.4918884,0.246746895,4,Zr/Cu/Ni/Al
329,25,25,9.8455158,0,0,0,0,8.9194879,27.896536,53.33846,0,0,0,0,0,0.675,753.34898,230.3552844,206.5526621,0.147344319,0.110553405,-33.19038973,1,1.568310725,0.267521744,4,Zr/Cu/Ni/Al
330,25,5,7.768,0,0,0,0,8.797,19.66,63.775,0,0,0,0,0,0.598,858.8,232.6437672,204.6491133,0.15058479,0.104037047,-31.52220717,1,1.514835,0.255723645,4,Zr/Cu/Ni/Al
331,35,-15,3.5105133,0,0,0,0,7.0833363,9.8741736,79.531977,0,0,0,0,0,0.434,1031.8018,202.8542975,168.6217427,0.155354949,0.08627152,-26.29705586,1,1.43719558,0.217188591,4,Zr/Cu/Ni/Al
332,5,-25,8.438125,0,0,0,0,14.506875,10.8075,66.2475,0,0,0,0,0,0.545,856.1,211.3582485,182.0577644,0.151354663,0.102498426,-35.84235872,1,1.499369375,0.248684941,4,Zr/Cu/Ni/Al
333,5,-5,11.61885,0,0,0,0,12.3824,14.99375,61.005,0,0,0,0,0,0.652,819.15,241.9408674,214.8401674,0.150113056,0.103948873,-36.36404653,1,1.519815075,0.251889863,4,Zr/Cu/Ni/Al
334,5,25,13.88625,0,0,0,0,12.425,25.91375,47.775,0,0,0,0,0,0.725,705.45,231.6874163,209.9102704,0.145953688,0.110965861,-34.73343447,1,1.588654875,0.264529676,4,Zr/Cu/Ni/Al
335,5,5,12.37465,0,0,0,0,12.3966,18.63375,56.595,0,0,0,0,0,0.677,781.25,239.5945313,214.2683493,0.1487266,0.107075521,-36.32425587,1,1.542761675,0.258219696,4,Zr/Cu/Ni/Al
336,-15,-15,12.365625,0,0,0,0,19.991375,13.8075,53.8355,0,0,0,0,0,0.66,744.52,222.5965896,197.9870629,0.147559173,0.111232527,-42.16251637,0,1.559276475,0.263132098,4,Zr/Cu/Ni/Al
337,-15,-35,9.3997707,0,0,0,0,21.678501,9.9866067,58.935121,0,0,0,0,0,0.623,765.92792,216.1594117,189.4287364,0.148797551,0.110807917,-41.31407785,0,1.538978314,0.262812563,4,Zr/Cu/Ni/Al
338,-15,15,17.303625,0,0,0,0,16.589375,19.7775,46.3295,0,0,0,0,0,0.674,692.98,211.5820396,190.1372639,0.145849893,0.109996377,-39.34246087,0,1.587400275,0.259566746,4,Zr/Cu/Ni/Al
339,-25,-25,11.628556,0,0,0,0,24.601157,12.260465,51.509821,0,0,0,0,0,0.672,719.33851,218.9781519,195.0737697,0.146519587,0.114379119,-43.02441621,0,1.575131305,0.267619071,4,Zr/Cu/Ni/Al
340,-25,-5,17.06,0,0,0,0,21.695,15.795,45.45,0,0,0,0,0,0.682,690.75,213.4044495,192.0494059,0.14536115,0.111847143,-42.47509555,0,1.5936305,0.261101387,4,Zr/Cu/Ni/Al
341,-25,25,21.414031,0,0,0,0,18.101858,21.456846,39.027265,0,0,0,0,0,0.703,640.35887,203.9280454,185.3155904,0.143938319,0.109173114,-39.38131376,0,1.617254085,0.254718734,4,Zr/Cu/Ni/Al
342,-25,5,18.706,0,0,0,0,20.561,17.785,42.948,0,0,0,0,0,0.688,673.57,209.9275205,189.6273939,0.14479139,0.111034998,-41.23233325,0,1.6030051,0.259006541,4,Zr/Cu/Ni/Al
343,-35,15,25.937806,0,0,0,0,21.56959,19.16317,33.329434,0,0,0,0,0,0.734,630.41617,209.6146374,193.0792632,0.142575591,0.107093925,-40.27580366,0,1.636959548,0.24684472,4,Zr/Cu/Ni/Al
344,-5,-25,9.578875,0,0,0,0,17.816125,11.3125,61.2925,0,0,0,0,0,0.584,808.9,213.9961128,186.5136489,0.149741798,0.107473077,-39.48622992,0,1.524635625,0.257516152,4,Zr/Cu/Ni/Al
345,-5,-5,12.870875,0,0,0,0,15.548125,15.2925,56.2885,0,0,0,0,0,0.668,774.54,234.3789022,209.0062723,0.148602278,0.107796058,-39.71851709,0,1.543384825,0.257966873,4,Zr/Cu/Ni/Al
346,-5,25,16.13975,0,0,0,0,14.299,24.35625,45.205,0,0,0,0,0,0.681,684.15,211.055486,190.196859,0.145361693,0.11065834,-36.53959345,0,1.596956125,0.261960462,4,Zr/Cu/Ni/Al
347,-5,5,14.516875,0,0,0,0,14.414125,17.2825,53.7865,0,0,0,0,0,0.672,757.36,230.5525018,206.2347889,0.148032518,0.10775251,-38.90539575,0,1.552759425,0.257680864,4,Zr/Cu/Ni/Al
348,15,-15,8.60955,0,0,0,0,10.4942,12.91125,67.985,0,0,0,0,0,0.475,878.35,188.9989613,159.2052243,0.152091507,0.098804801,-31.37320386,0,1.488567225,0.24260557,4,Zr/Cu/Ni/Al
349,15,15,10.87695,0,0,0,0,10.5368,23.83125,54.755,0,0,0,0,0,0.626,764.65,216.8379177,192.3677349,0.147932139,0.109229553,-33.89273253,0,1.557407025,0.263983144,4,Zr/Cu/Ni/Al
350,15,35,11.338116,0,0,0,0,9.7881811,33.638299,45.235404,0,0,0,0,0,0.717,673.57064,218.7764174,198.1890807,0.144787109,0.112963153,-33.61828432,0,1.610256481,0.269376434,4,Zr/Cu/Ni/Al
351,25,-25,5.7775671,0,0,0,0,8.2497111,9.3746065,76.598115,0,0,0,0,0,0.249,961.7518,108.4827178,75.35279497,0.154662502,0.088730195,-28.26570455,0,1.447460765,0.221229982,4,Zr/Cu/Ni/Al
352,25,-5,7.0122,0,0,0,0,8.7828,16.02,68.185,0,0,0,0,0,0.503,896.7,204.3211653,174.5519934,0.151971246,0.099829532,-29.10740667,0,1.4918884,0.246746895,4,Zr/Cu/Ni/Al
353,25,25,9.8455158,0,0,0,0,8.9194879,27.896536,53.33846,0,0,0,0,0,0.707,753.34898,241.2758312,217.473209,0.147344319,0.110553405,-33.19038973,0,1.568310725,0.267521744,4,Zr/Cu/Ni/Al
354,25,5,7.768,0,0,0,0,8.797,19.66,63.775,0,0,0,0,0,0.586,858.8,227.9753304,199.9806765,0.15058479,0.104037047,-31.52220717,0,1.514835,0.255723645,4,Zr/Cu/Ni/Al
355,35,15,3.5105133,0,0,0,0,7.0833363,9.8741736,79.531977,0,0,0,0,0,0.667,847.6261,256.1110737,221.878519,0.155354949,0.08627152,-32.385552,0,1.43719558,0.217188591,4,Zr/Cu/Ni/Al
356,5,-25,8.438125,0,0,0,0,14.506875,10.8075,66.2475,0,0,0,0,0,0.526,856.1,203.9897958,174.6893117,0.151354663,0.102498426,-35.84235872,0,1.499369375,0.248684941,4,Zr/Cu/Ni/Al
357,5,-5,11.61885,0,0,0,0,12.3824,14.99375,61.005,0,0,0,0,0,0.659,819.15,244.5383921,217.4376921,0.150113056,0.103948873,-36.36404653,0,1.519815075,0.251889863,4,Zr/Cu/Ni/Al
358,5,25,13.88625,0,0,0,0,12.425,25.91375,47.775,0,0,0,0,0,0.703,705.45,224.6569016,202.8797557,0.145953688,0.110965861,-34.73343447,0,1.588654875,0.264529676,4,Zr/Cu/Ni/Al
359,5,5,12.37465,0,0,0,0,12.3966,18.63375,56.595,0,0,0,0,0,0.662,781.25,234.2859375,208.9597556,0.1487266,0.107075521,-36.32425587,0,1.542761675,0.258219696,4,Zr/Cu/Ni/Al
360,-15,-15,0,0,0,0,0,69.90097,0,0,25.04404,5.054987,0,0,0,0.671,529.8505,161.0549475,154.6065553,0.128361439,0.039939655,-5.288305721,0,1.995357484,0.136392681,3,Ni/Mo/W
361,-15,-25,0,0,0,0,0,69.24026,0,0,25.00121,5.758532,0,0,0,0.736,483.8816,161.3299965,154.8925314,0.128441159,0.040231777,-5.251315357,0,1.998416457,0.139532507,3,Ni/Mo/W
362,-15,-35,0,0,0,0,0,68.66351,0,0,24.86035,6.476145,0,0,0,0.792,439.1835,157.5684994,151.140635,0.128511782,0.040488724,-5.205464619,0,2.001293623,0.142539134,3,Ni/Mo/W
363,-15,-5,0,0,0,0,0,70.94519,0,0,24.80444,4.25037,0,0,0,0.613,577.0741,160.2471298,153.7816515,0.128238533,0.039490231,-5.304627477,0,1.991137765,0.132387452,3,Ni/Mo/W
364,-15,15,0,0,0,0,0,71.83986,0,0,24.86071,3.299431,0,0,0,0.522,677.0727,160.1046731,153.6243989,0.128130611,0.039047587,-5.243002538,0,1.986999234,0.1276339,3,Ni/Mo/W
365,-15,25,0,0,0,0,0,72.47174,0,0,24.69565,2.832606,0,0,0,0.485,729.252,160.2203107,153.7297098,0.128056429,0.03874654,-5.179549697,0,1.984485776,0.124990664,3,Ni/Mo/W
366,-15,35,0,0,0,0,0,73.18758,0,0,24.43257,2.379849,0,0,0,0.459,782.702,162.7448788,156.2426242,0.127973163,0.03840129,-5.115568115,0,1.981790726,0.122211453,3,Ni/Mo/W
367,-15,5,0,0,0,0,0,71.59148,0,0,24.74333,3.665185,0,0,0,0.565,626.1481,160.2594755,153.7833703,0.128161582,0.039185818,-5.289365167,0,1.988351562,0.129412512,3,Ni/Mo/W
368,-25,-15,0,0,0,0,0,65.83482,0,0,28.68049,5.484687,0,0,0,0.648,501.489,147.209087,140.8256044,0.128813013,0.041124582,-5.65726687,0,2.006382259,0.140507104,3,Ni/Mo/W
369,-25,-25,0,0,0,0,0,65.17411,0,0,28.63766,6.188232,0,0,0,0.707,455.5202,145.88991,139.5173545,0.128892733,0.041352486,-5.560755004,0,2.009441232,0.143321863,3,Ni/Mo/W
370,-25,-35,0,0,0,0,0,64.70599,0,0,28.53281,6.761198,0,0,0,0.756,419.6601,143.7201551,137.3553867,0.12894995,0.041515191,-5.460481439,0,2.011757378,0.145498661,3,Ni/Mo/W
371,-25,-5,0,0,0,0,0,66.57949,0,0,28.6253,4.795211,0,0,0,0.594,548.7285,147.6529622,141.2572254,0.12872421,0.040865795,-5.722100353,0,2.003141719,0.13757085,3,Ni/Mo/W
372,-25,15,0,0,0,0,0,67.77371,0,0,28.49716,3.729132,0,0,0,0.508,648.7112,149.2840162,142.8686516,0.128582186,0.04042571,-5.643958338,0,1.998024032,0.132717723,3,Ni/Mo/W
373,-25,25,0,0,0,0,0,68.40559,0,0,28.3321,3.262306,0,0,0,0.468,700.8906,148.5916108,142.1659195,0.128508003,0.0401892,-5.531023162,0,1.995510551,0.130390431,3,Ni/Mo/W
374,-25,35,0,0,0,0,0,68.97155,0,0,28.12948,2.898975,0,0,0,0.448,743.5489,150.898788,144.4638794,0.128442126,0.039975139,-5.413067064,0,1.993369183,0.128456004,3,Ni/Mo/W
375,-25,5,0,0,0,0,0,67.22578,0,0,28.56419,4.210026,0,0,0,0.547,597.8026,148.1301041,141.7237404,0.128647259,0.040631256,-5.719021252,0,2.000355516,0.134958468,3,Ni/Mo/W
376,-35,-15,0,0,0,0,0,61.68472,0,0,32.41496,5.90032,0,0,0,0.587,471.8569,125.4719401,119.1546933,0.129273684,0.041982026,-5.849460281,0,2.01758884,0.143638921,3,Ni/Mo/W
377,-35,-25,0,0,0,0,0,61.14943,0,0,32.38854,6.46203,0,0,0,0.628,434.9802,123.7449072,117.4365085,0.129338183,0.042118528,-5.739277446,0,2.020050485,0.145661728,3,Ni/Mo/W
378,-35,-5,0,0,0,0,0,62.39106,0,0,32.36829,5.240653,0,0,0,0.543,519.5133,127.789362,121.4604884,0.129189394,0.041799943,-5.923350934,0,2.014503721,0.141143502,3,Ni/Mo/W
379,-35,15,0,0,0,0,0,63.6236,0,0,32.23163,4.144764,0,0,0,0.456,619.0791,127.8819315,121.5328035,0.129042843,0.041460248,-5.85207544,0,2.009230398,0.136715839,3,Ni/Mo/W
380,-35,25,0,0,0,0,0,64.12239,0,0,32.10743,3.770178,0,0,0,0.428,660.7209,128.103211,121.7459272,0.128984236,0.041319962,-5.732470745,0,2.007234338,0.135082309,3,Ni/Mo/W
381,-35,5,0,0,0,0,0,63.03735,0,0,32.30718,4.655468,0,0,0,0.502,568.5874,129.3001863,122.9606858,0.129112443,0.041625137,-5.925997318,0,2.011717518,0.138826686,3,Ni/Mo/W
382,-45,-5,0,0,0,0,0,59.80671,0,0,34.64659,5.546699,0,0,0,0.52,502.3011,118.3220471,112.0344485,0.129476728,0.042209979,-5.973170842,0,2.021576601,0.142957483,3,Ni/Mo/W
383,-45,5,0,0,0,0,0,60.45301,0,0,34.58548,4.961514,0,0,0,0.479,551.3752,119.6412505,113.3430244,0.129399789,0.042069585,-5.976585299,0,2.018790589,0.140810566,3,Ni/Mo/W
384,-5,-15,0,0,0,0,0,74.24148,0,0,21.25259,4.505926,0,0,0,0.657,557.8148,166.0173986,159.4996628,0.127878491,0.038244484,-4.777040682,0,1.983408066,0.130455408,3,Ni/Mo/W
385,-5,-25,0,0,0,0,0,73.22245,0,0,21.46278,5.314763,0,0,0,0.736,510.9724,170.3622859,163.8612382,0.127998669,0.038773673,-4.828163029,0,1.98757325,0.134755342,3,Ni/Mo/W
386,-5,-35,0,0,0,0,0,72.53986,0,0,21.40927,6.050873,0,0,0,0.809,465.6694,170.6571247,164.1673713,0.128081128,0.039135344,-4.868145712,0,1.990752161,0.138249447,3,Ni/Mo/W
387,-5,-5,0,0,0,0,0,75.42667,0,0,20.91926,3.654074,0,0,0,0.584,605.2222,160.1127435,153.5756516,0.127739612,0.037599856,-4.727262758,0,1.978741559,0.12549361,3,Ni/Mo/W
388,-5,15,0,0,0,0,0,76.18037,0,0,21.06926,2.75037,0,0,0,0.499,705.037,159.3714987,152.8218811,0.127647663,0.037114137,-4.691581375,0,1.975049815,0.120442137,3,Ni/Mo/W
389,-5,25,0,0,0,0,0,76.45394,0,0,21.15723,2.388837,0,0,0,0.465,756.3428,159.3198291,152.7656444,0.127613964,0.036927572,-4.702754467,0,1.973642975,0.118364913,3,Ni/Mo/W
390,-5,35,0,0,0,0,0,77.06393,0,0,20.98149,1.954577,0,0,0,0.446,809.1879,163.4867049,156.9225614,0.127542509,0.036555526,-4.725849689,0,1.971249264,0.115412175,3,Ni/Mo/W
391,-5,5,0,0,0,0,0,76.07296,0,0,20.85815,3.068889,0,0,0,0.535,654.2963,158.5719798,152.0242611,0.127662662,0.037211792,-4.697244936,0,1.975955356,0.122068556,3,Ni/Mo/W
392,15,-25,0,0,0,0,0,80.04026,0,0,15.36232,4.597421,0,0,0,0.606,557.7705,153.1180421,146.5081604,0.127241547,0.035308272,-3.946890668,0,1.969094214,0.124173684,3,Ni/Mo/W
393,15,-5,0,0,0,0,0,81.74519,0,0,15.16556,3.089259,0,0,0,0.449,650.963,132.4039213,125.7660259,0.127038934,0.033986418,-3.588706487,0,1.961815737,0.114233847,3,Ni/Mo/W
394,15,15,0,0,0,0,0,82.63986,0,0,15.22182,2.13832,0,0,0,0.366,750.9616,124.5079314,117.8552406,0.126930999,0.03320945,-3.606662316,0,1.95767699,0.10756691,3,Ni/Mo/W
395,15,25,0,0,0,0,0,83.27174,0,0,15.05676,1.671495,0,0,0,0.341,803.1409,124.0635842,117.4005667,0.126856817,0.032671605,-3.75888919,0,1.955163532,0.103708722,3,Ni/Mo/W
396,15,35,0,0,0,0,0,83.98758,0,0,14.79368,1.218738,0,0,0,0.326,856.5909,126.4996309,119.8249598,0.126773551,0.032051092,-3.952198194,0,1.952468483,0.099551088,3,Ni/Mo/W
397,25,-15,0,0,0,0,0,83.83482,0,0,12.61568,3.549502,0,0,0,0.448,624.6372,126.7663719,120.0955279,0.126813668,0.032596071,-3.396552544,0,1.957511997,0.113204043,3,Ni/Mo/W
398,25,-35,0,0,0,0,0,82.70599,0,0,12.468,4.826012,0,0,0,0.619,542.8082,152.2072189,145.5550892,0.126950604,0.033633277,-3.902023485,0,1.962887092,0.121524211,3,Ni/Mo/W
399,25,25,0,0,0,0,0,86.40559,0,0,12.26729,1.327121,0,0,0,0.281,824.0387,104.8943582,98.18130558,0.126508658,0.030077415,-3.4691621,0,1.946640289,0.09493138,3,Ni/Mo/W
400,25,5,0,0,0,0,0,85.22578,0,0,12.49938,2.27484,0,0,0,0.337,720.9507,110.0610548,103.3673298,0.126647913,0.031270582,-3.161506314,0,1.95148523,0.103429392,3,Ni/Mo/W
401,35,-25,0,0,0,0,0,86.34943,0,0,9.897798,3.752771,0,0,0,0.458,607.3876,126.0171349,119.3064307,0.126539089,0.030618769,-3.497518146,0,1.951631945,0.109782806,3,Ni/Mo/W
402,35,-5,0,0,0,0,0,87.59106,0,0,9.87755,2.531394,0,0,0,0.329,691.9208,103.1218003,96.39062104,0.126390303,0.029246709,-3.062810694,0,1.946085224,0.099987018,3,Ni/Mo/W
403,35,15,0,0,0,0,0,88.8236,0,0,9.74089,1.435505,0,0,0,0.256,791.4865,91.78710643,85.03567276,0.126243752,0.027788197,-3.134760271,0,1.940811902,0.089697127,3,Ni/Mo/W
404,35,25,0,0,0,0,0,89.32239,0,0,9.616687,1.060919,0,0,0,0.238,833.1283,89.82289454,83.0633053,0.126185141,0.027175862,-3.341173718,0,1.938815777,0.08560629,3,Ni/Mo/W
405,35,5,0,0,0,0,0,88.23735,0,0,9.816439,1.946209,0,0,0,0.286,740.9948,96.0018043,89.25999827,0.126313351,0.02849564,-3.021923461,0,1.943299,0.094696999,3,Ni/Mo/W
406,45,-15,0,0,0,0,0,88.93893,0,0,8.336962,2.724106,0,0,0,0.339,674.8196,103.6300215,96.8775271,0.126243956,0.027964095,-3.259782875,0,1.943100844,0.098138919,3,Ni/Mo/W
407,45,15,0,0,0,0,0,90.36078,0,0,8.202518,1.436699,0,0,0,0.249,782.7826,88.29552893,81.51965471,0.126074677,0.026113545,-3.171028377,0,1.936971383,0.08548936,3,Ni/Mo/W
408,45,5,0,0,0,0,0,89.97301,0,0,8.239184,1.78781,0,0,0,0.264,753.3382,90.09322201,83.32372363,0.126120852,0.026638707,-3.080153482,0,1.938643181,0.089159283,3,Ni/Mo/W
409,5,-15,0,0,0,0,0,77.84148,0,0,18.03963,4.118889,0,0,0,0.59,582.4444,155.6699148,149.0947066,0.127478625,0.036470854,-4.22766666,0,1.973634056,0.124764672,3,Ni/Mo/W
410,5,-35,0,0,0,0,0,76.13986,0,0,18.19631,5.663836,0,0,0,0.783,490.299,173.908565,167.3613392,0.127681262,0.037548172,-4.495642344,0,1.980978152,0.133431931,3,Ni/Mo/W
411,5,15,0,0,0,0,0,79.78037,0,0,17.8563,2.363333,0,0,0,0.436,729.6667,144.1150106,137.5079205,0.127247797,0.035107074,-4.109128869,0,1.965275806,0.113536464,3,Ni/Mo/W
412,5,25,0,0,0,0,0,80.05394,0,0,17.94426,2.0018,0,0,0,0.409,780.9724,144.6962234,138.0845668,0.127214085,0.034883534,-4.192883954,0,1.96386875,0.111206858,3,Ni/Mo/W
413,5,43,0,0,0,0,0,80.89938,0,0,17.76479,1.335833,0,0,0,0.388,864.9445,152.0261051,145.4006063,0.127114431,0.034244361,-4.405825492,0,1.960423281,0.106139315,3,Ni/Mo/W
414,5,5,0,0,0,0,0,79.67296,0,0,17.64519,2.681852,0,0,0,0.472,678.9259,145.1652202,138.5600292,0.127262796,0.03522196,-4.081608297,0,1.966181347,0.115337135,3,Ni/Mo/W
415,-15,-15,0,0,0,0,0,69.90097,0,0,25.04404,5.054987,0,0,0,0.545,529.8505,130.8121407,124.3637484,0.128361439,0.039939655,-5.288305721,0,1.995357484,0.136392681,3,Ni/Mo/W
416,-15,-25,0,0,0,0,0,69.24026,0,0,25.00121,5.758532,0,0,0,0.619,483.8816,135.6837878,129.2463227,0.128441159,0.040231777,-5.251315357,0,1.998416457,0.139532507,3,Ni/Mo/W
417,-15,-35,0,0,0,0,0,68.66351,0,0,24.86035,6.476145,0,0,0,0.699,439.1835,139.0661377,132.6382733,0.128511782,0.040488724,-5.205464619,0,2.001293623,0.142539134,3,Ni/Mo/W
418,-15,-5,0,0,0,0,0,70.94519,0,0,24.80444,4.25037,0,0,0,0.487,577.0741,127.3088943,120.843416,0.128238533,0.039490231,-5.304627477,0,1.991137765,0.132387452,3,Ni/Mo/W
419,-15,15,0,0,0,0,0,71.83986,0,0,24.86071,3.299431,0,0,0,0.413,677.0727,126.6728544,120.1925802,0.128130611,0.039047587,-5.243002538,0,1.986999234,0.1276339,3,Ni/Mo/W
420,-15,25,0,0,0,0,0,72.47174,0,0,24.69565,2.832606,0,0,0,0.382,729.252,126.1941416,119.7035407,0.128056429,0.03874654,-5.179549697,0,1.984485776,0.124990664,3,Ni/Mo/W
421,-15,35,0,0,0,0,0,73.18758,0,0,24.43257,2.379849,0,0,0,0.363,782.702,128.7067342,122.2044796,0.127973163,0.03840129,-5.115568115,0,1.981790726,0.122211453,3,Ni/Mo/W
422,-15,5,0,0,0,0,0,71.59148,0,0,24.74333,3.665185,0,0,0,0.441,626.1481,125.0874844,118.6113792,0.128161582,0.039185818,-5.289365167,0,1.988351562,0.129412512,3,Ni/Mo/W
423,-25,-15,0,0,0,0,0,65.83482,0,0,28.68049,5.484687,0,0,0,0.593,501.489,134.7144886,128.3310059,0.128813013,0.041124582,-5.65726687,0,2.006382259,0.140507104,3,Ni/Mo/W
424,-25,-25,0,0,0,0,0,65.17411,0,0,28.63766,6.188232,0,0,0,0.651,455.5202,134.3342735,127.961718,0.128892733,0.041352486,-5.560755004,0,2.009441232,0.143321863,3,Ni/Mo/W
425,-25,-35,0,0,0,0,0,64.70599,0,0,28.53281,6.761198,0,0,0,0.704,419.6601,133.8346418,127.4698734,0.12894995,0.041515191,-5.460481439,0,2.011757378,0.145498661,3,Ni/Mo/W
426,-25,-5,0,0,0,0,0,66.57949,0,0,28.6253,4.795211,0,0,0,0.539,548.7285,133.9813917,127.5856548,0.12872421,0.040865795,-5.722100353,0,2.003141719,0.13757085,3,Ni/Mo/W
427,-25,15,0,0,0,0,0,67.77371,0,0,28.49716,3.729132,0,0,0,0.456,648.7112,134.0029752,127.5876105,0.128582186,0.04042571,-5.643958338,0,1.998024032,0.132717723,3,Ni/Mo/W
428,-25,25,0,0,0,0,0,68.40559,0,0,28.3321,3.262306,0,0,0,0.427,700.8906,135.5739696,129.1482784,0.128508003,0.0401892,-5.531023162,0,1.995510551,0.130390431,3,Ni/Mo/W
429,-25,35,0,0,0,0,0,68.97155,0,0,28.12948,2.898975,0,0,0,0.408,743.5489,137.4256819,130.9907734,0.128442126,0.039975139,-5.413067064,0,1.993369183,0.128456004,3,Ni/Mo/W
430,-25,5,0,0,0,0,0,67.22578,0,0,28.56419,4.210026,0,0,0,0.499,597.8026,135.1314843,128.7251206,0.128647259,0.040631256,-5.719021252,0,2.000355516,0.134958468,3,Ni/Mo/W
431,-35,-15,0,0,0,0,0,61.68472,0,0,32.41496,5.90032,0,0,0,0.607,471.8569,129.7469636,123.4297168,0.129273684,0.041982026,-5.849460281,0,2.01758884,0.143638921,3,Ni/Mo/W
432,-35,-25,0,0,0,0,0,61.14943,0,0,32.38854,6.46203,0,0,0,0.655,434.9802,129.06515,122.7567513,0.129338183,0.042118528,-5.739277446,0,2.020050485,0.145661728,3,Ni/Mo/W
433,-35,-5,0,0,0,0,0,62.39106,0,0,32.36829,5.240653,0,0,0,0.546,519.5133,128.4953806,122.166507,0.129189394,0.041799943,-5.923350934,0,2.014503721,0.141143502,3,Ni/Mo/W
434,-35,15,0,0,0,0,0,63.6236,0,0,32.23163,4.144764,0,0,0,0.467,619.0791,130.9668027,124.6176746,0.129042843,0.041460248,-5.85207544,0,2.009230398,0.136715839,3,Ni/Mo/W
435,-35,25,0,0,0,0,0,64.12239,0,0,32.10743,3.770178,0,0,0,0.445,660.7209,133.1914226,126.8341388,0.128984236,0.041319962,-5.732470745,0,2.007234338,0.135082309,3,Ni/Mo/W
436,-35,5,0,0,0,0,0,63.03735,0,0,32.30718,4.655468,0,0,0,1.346,568.5874,346.6893441,340.3498436,0.129112443,0.041625137,-5.925997318,0,2.011717518,0.138826686,3,Ni/Mo/W
437,-45,-5,0,0,0,0,0,59.80671,0,0,34.64659,5.546699,0,0,0,0.559,502.3011,127.1962006,120.908602,0.129476728,0.042209979,-5.973170842,0,2.021576601,0.142957483,3,Ni/Mo/W
438,-45,5,0,0,0,0,0,60.45301,0,0,34.58548,4.961514,0,0,0,0.442,551.3752,110.3996508,104.1014246,0.129399789,0.042069585,-5.976585299,0,2.018790589,0.140810566,3,Ni/Mo/W
439,-5,-15,0,0,0,0,0,74.24148,0,0,21.25259,4.505926,0,0,0,0.496,557.8148,125.3342918,118.816556,0.127878491,0.038244484,-4.777040682,0,1.983408066,0.130455408,3,Ni/Mo/W
440,-5,-25,0,0,0,0,0,73.22245,0,0,21.46278,5.314763,0,0,0,0.562,510.9724,130.0864194,123.5853717,0.127998669,0.038773673,-4.828163029,0,1.98757325,0.134755342,3,Ni/Mo/W
441,-5,-35,0,0,0,0,0,72.53986,0,0,21.40927,6.050873,0,0,0,0.641,465.6694,135.2178207,128.7280673,0.128081128,0.039135344,-4.868145712,0,1.990752161,0.138249447,3,Ni/Mo/W
442,-5,-43,0,0,0,0,0,71.99975,0,0,21.47886,6.521389,0,0,0,0.706,437.9075,140.0507008,133.5698177,0.12814524,0.039396955,-4.890547941,0,1.993043381,0.140477378,3,Ni/Mo/W
443,-5,-5,0,0,0,0,0,75.42667,0,0,20.91926,3.654074,0,0,0,0.443,605.2222,121.4553859,114.9182941,0.127739612,0.037599856,-4.727262758,0,1.978741559,0.12549361,3,Ni/Mo/W
444,-5,15,0,0,0,0,0,76.18037,0,0,21.06926,2.75037,0,0,0,0.371,705.037,118.4906333,111.9410157,0.127647663,0.037114137,-4.691581375,0,1.975049815,0.120442137,3,Ni/Mo/W
445,-5,25,0,0,0,0,0,76.45394,0,0,21.15723,2.388837,0,0,0,0.343,756.3428,117.5197879,110.9656032,0.127613964,0.036927572,-4.702754467,0,1.973642975,0.118364913,3,Ni/Mo/W
446,-5,35,0,0,0,0,0,77.06393,0,0,20.98149,1.954577,0,0,0,0.328,809.1879,120.2323749,113.6682314,0.127542509,0.036555526,-4.725849689,0,1.971249264,0.115412175,3,Ni/Mo/W
447,-5,43,0,0,0,0,0,77.29938,0,0,20.97775,1.72287,0,0,0,0.323,840.3149,122.9540359,116.3860094,0.127514297,0.036398825,-4.748355047,0,1.97019729,0.113913089,3,Ni/Mo/W
448,-5,5,0,0,0,0,0,76.07296,0,0,20.85815,3.068889,0,0,0,0.398,654.2963,117.9656971,111.4179784,0.127662662,0.037211792,-4.697244936,0,1.975955356,0.122068556,3,Ni/Mo/W
449,15,-15,0,0,0,0,0,80.70097,0,0,15.40515,3.893876,0,0,0,0.413,603.7394,112.9530006,106.3321917,0.127161827,0.0347922,-3.740436927,0,1.966035241,0.119888952,3,Ni/Mo/W
450,15,-25,0,0,0,0,0,80.04026,0,0,15.36232,4.597421,0,0,0,0.479,557.7705,121.0289475,114.4190657,0.127241547,0.035308272,-3.946890668,0,1.969094214,0.124173684,3,Ni/Mo/W
451,15,-35,0,0,0,0,0,79.46351,0,0,15.22146,5.315034,0,0,0,0.558,513.0724,129.6913628,123.0910818,0.12731217,0.03575878,-4.156120584,0,1.971971379,0.128202629,3,Ni/Mo/W
452,15,-5,0,0,0,0,0,81.74519,0,0,15.16556,3.089259,0,0,0,0.363,650.963,107.0437048,100.4058093,0.127038934,0.033986418,-3.588706487,0,1.961815737,0.114233847,3,Ni/Mo/W
453,15,15,0,0,0,0,0,82.63986,0,0,15.22182,2.13832,0,0,0,0.295,750.9616,100.3547534,93.70206263,0.126930999,0.03320945,-3.606662316,0,1.95767699,0.10756691,3,Ni/Mo/W
454,15,25,0,0,0,0,0,83.27174,0,0,15.05676,1.671495,0,0,0,0.271,803.1409,98.59598631,91.9329688,0.126856817,0.032671605,-3.75888919,0,1.955163532,0.103708722,3,Ni/Mo/W
455,15,35,0,0,0,0,0,83.98758,0,0,14.79368,1.218738,0,0,0,0.26,856.5909,100.8892762,94.21460503,0.126773551,0.032051092,-3.952198194,0,1.952468483,0.099551088,3,Ni/Mo/W
456,15,5,0,0,0,0,0,82.39148,0,0,15.10444,2.504074,0,0,0,0.321,700.037,101.7944803,95.14595851,0.12696197,0.033447136,-3.540364315,0,1.959029318,0.110032447,3,Ni/Mo/W
457,25,-15,0,0,0,0,0,83.83482,0,0,12.61568,3.549502,0,0,0,0.377,624.6372,106.6761657,100.0053216,0.126813668,0.032596071,-3.396552544,0,1.957511997,0.113204043,3,Ni/Mo/W
458,25,-25,0,0,0,0,0,83.17411,0,0,12.57284,4.253047,0,0,0,0.444,578.6684,116.3887326,109.7288163,0.126893374,0.033204166,-3.649270666,0,1.960570754,0.117953542,3,Ni/Mo/W
459,25,-35,0,0,0,0,0,82.70599,0,0,12.468,4.826012,0,0,0,0.509,542.8082,125.1590863,118.5069566,0.126950604,0.033633277,-3.902023485,0,1.962887092,0.121524211,3,Ni/Mo/W
460,25,-5,0,0,0,0,0,84.57949,0,0,12.56049,2.860026,0,0,0,0.327,671.8767,99.52576745,92.84266925,0.126724865,0.031899517,-3.209098642,0,1.954271457,0.108082872,3,Ni/Mo/W
461,25,15,0,0,0,0,0,85.77371,0,0,12.43234,1.793947,0,0,0,0.26,771.8594,90.90960013,84.20687467,0.126582827,0.030719655,-3.267001878,0,1.949153554,0.099347621,3,Ni/Mo/W
462,25,25,0,0,0,0,0,86.40559,0,0,12.26729,1.327121,0,0,0,0.238,824.0387,88.8429084,82.12985574,0.126508658,0.030077415,-3.4691621,0,1.946640289,0.09493138,3,Ni/Mo/W
463,25,35,0,0,0,0,0,86.97155,0,0,12.06466,0.9637901,0,0,0,0.23,866.6971,90.30117085,83.57890147,0.126442768,0.029490626,-3.705077581,0,1.944498707,0.09111491,3,Ni/Mo/W
464,25,5,0,0,0,0,0,85.22578,0,0,12.49938,2.27484,0,0,0,0.286,720.9507,93.40493079,86.71120579,0.126647913,0.031270582,-3.161506314,0,1.95148523,0.103429392,3,Ni/Mo/W
465,35,-15,0,0,0,0,0,86.88472,0,0,9.924223,3.191061,0,0,0,0.35,644.2643,102.1481048,95.42855214,0.126474597,0.03003413,-3.246181283,0,1.949170408,0.105499872,3,Ni/Mo/W
466,35,-25,0,0,0,0,0,86.34943,0,0,9.897798,3.752771,0,0,0,0.404,607.3876,111.1592195,104.4485152,0.126539089,0.030618769,-3.497518146,0,1.951631945,0.109782806,3,Ni/Mo/W
467,35,-5,0,0,0,0,0,87.59106,0,0,9.87755,2.531394,0,0,0,0.298,691.9208,93.40515648,86.67397724,0.126390303,0.029246709,-3.062810694,0,1.946085224,0.099987018,3,Ni/Mo/W
468,35,15,0,0,0,0,0,88.8236,0,0,9.74089,1.435505,0,0,0,0.234,791.4865,83.89915197,77.1477183,0.126243752,0.027788197,-3.134760271,0,1.940811902,0.089697127,3,Ni/Mo/W
469,35,25,0,0,0,0,0,89.32239,0,0,9.616687,1.060919,0,0,0,0.219,833.1283,82.65215926,75.89257002,0.126185141,0.027175862,-3.341173718,0,1.938815777,0.08560629,3,Ni/Mo/W
470,35,5,0,0,0,0,0,88.23735,0,0,9.816439,1.946209,0,0,0,0.26,740.9948,87.27436754,80.53256151,0.126313351,0.02849564,-3.021923461,0,1.943299,0.094696999,3,Ni/Mo/W
471,45,-5,0,0,0,0,0,89.32671,0,0,8.300295,2.372995,0,0,0,0.288,704.2641,91.88111154,85.12224065,0.126197792,0.027479232,-3.112263327,0,1.941429215,0.094895752,3,Ni/Mo/W
472,45,5,0,0,0,0,0,89.97301,0,0,8.239184,1.78781,0,0,0,0.249,753.3382,84.97428895,78.20479056,0.126120852,0.026638707,-3.080153482,0,1.938643181,0.089159283,3,Ni/Mo/W
473,5,-15,0,0,0,0,0,77.84148,0,0,18.03963,4.118889,0,0,0,0.454,582.4444,119.7866802,113.211472,0.127478625,0.036470854,-4.22766666,0,1.973634056,0.124764672,3,Ni/Mo/W
474,5,-25,0,0,0,0,0,76.82245,0,0,18.24982,4.927726,0,0,0,0.519,535.602,125.9237794,119.3652593,0.127598802,0.03711196,-4.36280148,0,1.977799241,0.12956865,3,Ni/Mo/W
