Repository: krgdy/AI_Introduction_HW_Data

# AI_Introduction_HW_Data
인공지능 개론 Homework1 Classification, Regression, Clustering를 위한 데이터  
amorphous: 비정질, 결정질 classification용  
hardness: 경도 regression용

File: training/Hardness data set.csv (part 2 of 3)
Number,X,Y,Al,Ti,Cr,Fe,Co,Ni,Cu,Zr,Mo,W,Mn,Si,Mg,Re,Ta,Thickness,Hardness,Modulus,ravg,delta,dHmix,ENavg,dEN,N,Compo
298,15,-5,0,0,0,0,0,81.74519,0,0,15.16556,3.089259,0,0,0,0,0,650.963,12.181,199.63,0.127038934,0.033986418,-3.774230911,1.961815737,0.114233847,3,Ni/Mo/W
299,15,15,0,0,0,0,0,82.63986,0,0,15.22182,2.13832,0,0,0,0,0,750.9616,11.703,178.51,0.126930999,0.03320945,-3.734253965,1.95767699,0.10756691,3,Ni/Mo/W
300,15,-25,0,0,0,0,0,80.04026,0,0,15.36232,4.597421,0,0,0,0,0,557.7705,13.7,186.99,0.127241547,0.035308272,-3.88446597,1.969094214,0.124173684,3,Ni/Mo/W
301,15,35,0,0,0,0,0,83.98758,0,0,14.79368,1.218738,0,0,0,0,0,856.5909,10.841,214.95,0.126773551,0.032051092,-3.601789697,1.952468483,0.099551088,3,Ni/Mo/W
302,25,5,0,0,0,0,0,85.22578,0,0,12.49938,2.27484,0,0,0,0,0,720.9507,11.836,184.09,0.126647913,0.031270582,-3.215404364,1.95148523,0.103429392,3,Ni/Mo/W
303,25,-15,0,0,0,0,0,83.83482,0,0,12.61568,3.549502,0,0,0,0,0,624.6372,12.53,196.45,0.126813668,0.032596071,-3.318459367,1.957511997,0.113204043,3,Ni/Mo/W
304,25,25,0,0,0,0,0,86.40559,0,0,12.26729,1.327121,0,0,0,0,0,824.0387,11.246,207.93,0.126508658,0.030077415,-3.105499612,1.946640289,0.09493138,3,Ni/Mo/W
305,25,-35,0,0,0,0,0,82.70599,0,0,12.468,4.826012,0,0,0,0,0,542.8082,13.21,197.53,0.126950604,0.033633277,-3.366267314,1.962887092,0.121524211,3,Ni/Mo/W
306,35,-5,0,0,0,0,0,87.72032,0,0,9.865328,2.414357,0,0,0,0,0,701.7356,11.613,199.41,0.126374915,0.029099211,-2.677237044,1.945528022,0.098957917,3,Ni/Mo/W
307,35,15,0,0,0,0,0,88.8236,0,0,9.74089,1.435505,0,0,0,0,0,791.4865,9.5,175.75,0.126243752,0.027788197,-2.575626634,1.940811902,0.089697127,3,Ni/Mo/W
308,35,-25,0,0,0,0,0,86.34943,0,0,9.897798,3.752771,0,0,0,0,0,607.3876,12.835,173.49,0.126539089,0.030618769,-2.781933368,1.951631945,0.109782806,3,Ni/Mo/W
309,-35,-15,13.604384,0,0,0,0,27.594954,14.388902,44.41176,0,0,0,0,0,0,0,681.8837,8.512,236.89,0.144312807,0.116030732,-43.28018617,1.61015975,0.267871834,4,Zr/Cu/Ni/Al
310,-35,-5,17.715525,0,0,0,0,25.586499,15.980324,40.717652,0,0,0,0,0,0,0,664.72786,8.578,234.36,0.143733735,0.113322655,-42.54935049,1.619093011,0.261356572,4,Zr/Cu/Ni/Al
311,-25,-15,14.053333,0,0,0,0,23.311667,14.025,48.61,0,0,0,0,0,0,0,707.91667,8.507,239,0.14593605,0.113415207,-42.94427484,1.584499501,0.265019791,4,Zr/Cu/Ni/Al
312,-25,-5,17.06,0,0,0,0,21.695,15.795,45.45,0,0,0,0,0,0,0,690.75,8.633,238.77,0.14536115,0.111847143,-42.3940324,1.5936305,0.261101387,4,Zr/Cu/Ni/Al
313,5,-25,8.438125,0,0,0,0,14.506875,10.8075,66.2475,0,0,0,0,0,0,0,856.1,7.496,216.89,0.151354663,0.102498426,-36.12471189,1.499369375,0.248684941,4,Zr/Cu/Ni/Al
314,5,-35,7.9090307,0,0,0,0,14.085934,8.775254,69.229782,0,0,0,0,0,0,0,862.95666,7.219,228.4,0.152301903,0.099311772,-35.14941352,1.48386266,0.241708186,4,Zr/Cu/Ni/Al
315,15,-25,7.297375,0,0,0,0,11.197625,10.3025,71.2025,0,0,0,0,0,0,0,903.3,7.125,212.72,0.152967528,0.096334317,-32.08522012,1.474103125,0.236848188,4,Zr/Cu/Ni/Al
316,15,-35,7.1636606,0,0,0,0,10.28965,8.1695777,74.377112,0,0,0,0,0,0,0,911.47103,6.828,210.36,0.154054078,0.091346294,-30.50542553,1.456304817,0.225434569,4,Zr/Cu/Ni/Al
317,25,5,7.768,0,0,0,0,8.797,19.66,63.775,0,0,0,0,0,0,0,858.8,7.429,214.69,0.15058479,0.104037047,-31.63610571,1.514835,0.255723645,4,Zr/Cu/Ni/Al
318,25,15,9.157,0,0,0,0,9.0446667,23.053333,58.745,0,0,0,0,0,0,0,807.93333,8.199,226.99,0.14907551,0.107397805,-32.82050347,1.539502661,0.261943236,4,Zr/Cu/Ni/Al
319,35,5,7.3164695,0,0,0,0,7.9576865,16.260394,68.46545,0,0,0,0,0,0,0,909.01801,7.379,219.3,0.152136993,0.09882392,-30.08992989,1.489324942,0.244849653,4,Zr/Cu/Ni/Al
320,35,15,9.2194476,0,0,0,0,8.3948616,19.453504,62.932186,0,0,0,0,0,0,0,847.6261,7.709,230.87,0.150528014,0.103234957,-32.32098073,1.515389613,0.253581315,4,Zr/Cu/Ni/Al
321,0,-3,0,0,0,0,0,0,0,0,0,79.8655,0,0,0,11.548,8.5865,969.8,13.431,268.53,0.13751519,0.012224014,-4.347707454,2.2330353,0.267994938,3,W/Re/Ta
322,-5,4,0,0,0,0,0,0,0,0,0,79.916,0,0,0,10.406,9.678,935.6,13.326,219.14,0.13758068,0.012893873,-4.462974141,2.2289016,0.276425023,3,W/Re/Ta
323,5,4,0,0,0,0,0,0,0,0,0,81.097,0,0,0,11.8065,7.0965,989.8,13.433,217.11,0.13742579,0.011210401,-3.94770272,2.2446602,0.25330811,3,W/Re/Ta
324,-5,-10,0,0,0,0,0,0,0,0,0,81.85,0,0,0,8.7725,9.3775,927,13.617,296.1,0.13756265,0.01271488,-4.08771759,2.239,0.270698356,3,W/Re/Ta
325,5,-10,0,0,0,0,0,0,0,0,0,79.815,0,0,0,12.69,7.495,1004,13.629,292.79,0.1374497,0.011494124,-4.20863223,2.237169,0.259225009,3,W/Re/Ta
326,-7,2,0,0,0,0,0,0,0,0,0,79.041,0,0,0,10.506,10.453,934.4,14.12,216.63,0.13762718,0.013338071,-4.696315691,2.2217766,0.283611311,3,W/Re/Ta
327,7,2,0,0,0,0,0,0,0,0,0,84.022,0,0,0,9.7425,6.2355,991.8,14.102,279.32,0.13737413,0.010560906,-3.359902487,2.2615592,0.238835292,3,W/Re/Ta
328,-7,-8,0,0,0,0,0,0,0,0,0,77.176,0,0,0,11.666,11.158,960.4,14.242,208.79,0.13766948,0.013721953,-5.101324397,2.2103776,0.291243818,3,W/Re/Ta
329,7,-8,0,0,0,0,0,0,0,0,0,80.69,0,0,0,12.59,6.72,1005.2,14.076,277.63,0.1374032,0.010932848,-3.95588848,2.244294,0.250905722,3,W/Re/Ta
330,-2,0,0,0,0,0,0,0,0,0,0,86.336,0,0,0,13.664,0,1010.5,13.986,284.88,0.137,0,-1.887512166,2.2971456,0.157994773,2,W/Re
331,2,0,0,0,0,0,0,0,0,0,0,86.703,0,0,0,13.297,0,1000.8,15.187,218.05,0.137,2.22E-16,-1.844623666,2.2988338,0.156189462,2,W/Re
332,-6,0,0,0,0,0,0,0,0,0,0,86.408,0,0,0,13.592,0,1004.5,14.265,256.96,0.137,0,-1.879132058,2.2974768,0.157643653,2,W/Re
333,6,0,0,0,0,0,0,0,0,0,0,87.509,0,0,0,12.491,0,975.4,14.855,261.67,0.137,0,-1.74891987,2.3025414,0.152083744,2,W/Re
334,-10,0,0,0,0,0,0,0,0,0,0,86.48,0,0,0,13.52,0,998.5,14.207,226.19,0.137,0,-1.87073536,2.297808,0.157291052,2,W/Re
335,10,0,0,0,0,0,0,0,0,0,0,88.315,0,0,0,11.685,0,950,14.799,292.88,0.137,0,-1.65113724,2.306249,0.147771073,2,W/Re
336,-2,0,0,0,0,0,0,0,0,0,0,89.995,0,0,0,0,10.005,995.5,12.534,280.83,0.1376003,0.013084273,-2.52111993,2.273957,0.258057323,2,W/Ta
337,2,0,0,0,0,0,0,0,0,0,0,91.366,0,0,0,0,8.634,1000.8,12.821,300.05,0.13751804,0.012254339,-2.208791323,2.2857476,0.241544292,2,W/Ta
338,-6,0,0,0,0,0,0,0,0,0,0,88.575,0,0,0,0,11.425,989.5,12.766,251.21,0.1376855,0.013862665,-2.83351425,2.261745,0.273578608,2,W/Ta
339,6,0,0,0,0,0,0,0,0,0,0,92.688,0,0,0,0,7.312,1005.4,12.444,291.38,0.13743872,0.011365067,-1.897657037,2.2971168,0.223886702,2,W/Ta
340,-10,0,0,0,0,0,0,0,0,0,0,87.155,0,0,0,0,12.845,983.5,12.921,230.35,0.1377707,0.014571612,-3.13461673,2.249533,0.287747566,2,W/Ta
341,10,0,0,0,0,0,0,0,0,0,0,94.01,0,0,0,0,5.99,1010,12.571,291.08,0.1373594,0.010365573,-1.57673572,2.308486,0.204079268,2,W/Ta
342,-28,0,0,0,100,0,0,0,0,0,0,0,0,0,0,0,0,633.6533,10.952,184.81,0.125,0,0,1.66,0,1,Cr
343,-25,0,0,0,100,0,0,0,0,0,0,0,0,0,0,0,0,618.1905,11.361,169.35,0.125,0,0,1.66,0,1,Cr
344,-22,0,0,0,100,0,0,0,0,0,0,0,0,0,0,0,0,602.7276,11.342,165.11,0.125,0,0,1.66,0,1,Cr
345,-18,0,0,0,100,0,0,0,0,0,0,0,0,0,0,0,0,582.1105,10.904,213.33,0.125,0,0,1.66,0,1,Cr
346,-15,0,0,0,100,0,0,0,0,0,0,0,0,0,0,0,0,566.6476,10.886,205.91,0.125,0,0,1.66,0,1,Cr
347,-12,0,0,0,100,0,0,0,0,0,0,0,0,0,0,0,0,551.1848,10.957,197.85,0.125,0,0,1.66,0,1,Cr
348,-8,0,0,0,100,0,0,0,0,0,0,0,0,0,0,0,0,530.5676,11.243,185.98,0.125,0,0,1.66,0,1,Cr
349,-5,0,0,0,100,0,0,0,0,0,0,0,0,0,0,0,0,515.1048,11.501,175.59,0.125,0,0,1.66,0,1,Cr
350,-2,0,0,0,100,0,0,0,0,0,0,0,0,0,0,0,0,499.6419,11.468,168.76,0.125,0,0,1.66,0,1,Cr
351,2,0,0,0,100,0,0,0,0,0,0,0,0,0,0,0,0,479.0248,11.162,209.54,0.125,0,0,1.66,0,1,Cr
352,5,0,0,0,100,0,0,0,0,0,0,0,0,0,0,0,0,463.5619,11.353,204.86,0.125,0,0,1.66,0,1,Cr
353,8,0,0,0,100,0,0,0,0,0,0,0,0,0,0,0,0,448.099,11.633,199.49,0.125,0,0,1.66,0,1,Cr
354,12,0,0,0,100,0,0,0,0,0,0,0,0,0,0,0,0,427.4819,11.686,189.7,0.125,0,0,1.66,0,1,Cr
355,15,0,0,0,100,0,0,0,0,0,0,0,0,0,0,0,0,412.019,11.898,181.99,0.125,0,0,1.66,0,1,Cr
356,18,0,0,0,100,0,0,0,0,0,0,0,0,0,0,0,0,396.5562,11.85,174.83,0.125,0,0,1.66,0,1,Cr
357,22,0,0,0,100,0,0,0,0,0,0,0,0,0,0,0,0,375.939,12.055,208.41,0.125,0,0,1.66,0,1,Cr
358,25,0,0,0,100,0,0,0,0,0,0,0,0,0,0,0,0,360.4762,12.322,205.66,0.125,0,0,1.66,0,1,Cr
359,28,0,0,0,100,0,0,0,0,0,0,0,0,0,0,0,0,345.0133,12.036,196.23,0.125,0,0,1.66,0,1,Cr
360,-28,0,0,0,100,0,0,0,0,0,0,0,0,0,0,0,0,755.3733,8.989,173.23,0.125,0,0,1.66,0,1,Cr
361,-25,0,0,0,100,0,0,0,0,0,0,0,0,0,0,0,0,732.7619,9.185,156.62,0.125,0,0,1.66,0,1,Cr
362,-22,0,0,0,100,0,0,0,0,0,0,0,0,0,0,0,0,710.1505,9.021,152.24,0.125,0,0,1.66,0,1,Cr
363,-18,0,0,0,100,0,0,0,0,0,0,0,0,0,0,0,0,680.0019,8.533,201.04,0.125,0,0,1.66,0,1,Cr
364,-15,0,0,0,100,0,0,0,0,0,0,0,0,0,0,0,0,657.3905,8.714,194.98,0.125,0,0,1.66,0,1,Cr
365,-12,0,0,0,100,0,0,0,0,0,0,0,0,0,0,0,0,634.779,8.494,183.23,0.125,0,0,1.66,0,1,Cr
366,-8,0,0,0,100,0,0,0,0,0,0,0,0,0,0,0,0,604.6305,8.781,174.8,0.125,0,0,1.66,0,1,Cr
367,-5,0,0,0,100,0,0,0,0,0,0,0,0,0,0,0,0,582.019,8.943,163.19,0.125,0,0,1.66,0,1,Cr
368,-2,0,0,0,100,0,0,0,0,0,0,0,0,0,0,0,0,559.4076,9.023,157.72,0.125,0,0,1.66,0,1,Cr
369,2,0,0,0,100,0,0,0,0,0,0,0,0,0,0,0,0,529.259,8.927,198.78,0.125,0,0,1.66,0,1,Cr
370,5,0,0,0,100,0,0,0,0,0,0,0,0,0,0,0,0,506.6476,9.041,193.87,0.125,0,0,1.66,0,1,Cr
371,8,0,0,0,100,0,0,0,0,0,0,0,0,0,0,0,0,484.0362,9.218,187.77,0.125,0,0,1.66,0,1,Cr
372,12,0,0,0,100,0,0,0,0,0,0,0,0,0,0,0,0,453.8876,9.6,180.79,0.125,0,0,1.66,0,1,Cr
373,15,0,0,0,100,0,0,0,0,0,0,0,0,0,0,0,0,431.2762,9.781,171.48,0.125,0,0,1.66,0,1,Cr
374,18,0,0,0,100,0,0,0,0,0,0,0,0,0,0,0,0,408.6648,9.922,164.83,0.125,0,0,1.66,0,1,Cr
375,22,0,0,0,100,0,0,0,0,0,0,0,0,0,0,0,0,378.5162,10.068,196.08,0.125,0,0,1.66,0,1,Cr
376,25,0,0,0,100,0,0,0,0,0,0,0,0,0,0,0,0,355.9048,10.11,190.92,0.125,0,0,1.66,0,1,Cr
377,28,0,0,0,100,0,0,0,0,0,0,0,0,0,0,0,0,333.2933,10.437,188.52,0.125,0,0,1.66,0,1,Cr
378,-28,0,0,0,0,100,0,0,0,0,0,0,0,0,0,0,0,505.35,10.048,195.04,0.124,0,0,1.83,0,1,Fe
379,-25,0,0,0,0,100,0,0,0,0,0,0,0,0,0,0,0,490.3125,9.922,199.45,0.124,0,0,1.83,0,1,Fe
380,-22,0,0,0,0,100,0,0,0,0,0,0,0,0,0,0,0,475.275,10.038,208.04,0.124,0,0,1.83,0,1,Fe
381,-18,0,0,0,0,100,0,0,0,0,0,0,0,0,0,0,0,455.225,10.795,158.9,0.124,0,0,1.83,0,1,Fe
382,-15,0,0,0,0,100,0,0,0,0,0,0,0,0,0,0,0,440.1875,10.52,167.79,0.124,0,0,1.83,0,1,Fe
383,-12,0,0,0,0,100,0,0,0,0,0,0,0,0,0,0,0,425.15,10.463,177.65,0.124,0,0,1.83,0,1,Fe
384,-8,0,0,0,0,100,0,0,0,0,0,0,0,0,0,0,0,405.1,10.384,203.33,0.124,0,0,1.83,0,1,Fe
385,-5,0,0,0,0,100,0,0,0,0,0,0,0,0,0,0,0,390.0625,10.264,208,0.124,0,0,1.83,0,1,Fe
386,-2,0,0,0,0,100,0,0,0,0,0,0,0,0,0,0,0,378.3438,10.724,216.28,0.124,0,0,1.83,0,1,Fe
387,2,0,0,0,0,100,0,0,0,0,0,0,0,0,0,0,0,362.7188,11.099,173.3,0.124,0,0,1.83,0,1,Fe
388,5,0,0,0,0,100,0,0,0,0,0,0,0,0,0,0,0,351,11.103,181.03,0.124,0,0,1.83,0,1,Fe
389,8,0,0,0,0,100,0,0,0,0,0,0,0,0,0,0,0,342.6,11.126,189.2,0.124,0,0,1.83,0,1,Fe
390,12,0,0,0,0,100,0,0,0,0,0,0,0,0,0,0,0,331.4,11.28,206.95,0.124,0,0,1.83,0,1,Fe
391,15,0,0,0,0,100,0,0,0,0,0,0,0,0,0,0,0,323,11.386,212.34,0.124,0,0,1.83,0,1,Fe
392,18,0,0,0,0,100,0,0,0,0,0,0,0,0,0,0,0,314.6,11.564,216.96,0.124,0,0,1.83,0,1,Fe
393,22,0,0,0,0,100,0,0,0,0,0,0,0,0,0,0,0,303.4,11.917,180.32,0.124,0,0,1.83,0,1,Fe
394,25,0,0,0,0,100,0,0,0,0,0,0,0,0,0,0,0,295,11.96,189.25,0.124,0,0,1.83,0,1,Fe
395,28,0,0,0,0,100,0,0,0,0,0,0,0,0,0,0,0,286.6,11.922,195.75,0.124,0,0,1.83,0,1,Fe
396,-28,0,0,0,0,100,0,0,0,0,0,0,0,0,0,0,0,310.15,11.871,191.78,0.124,0,0,1.83,0,1,Fe
397,-25,0,0,0,0,100,0,0,0,0,0,0,0,0,0,0,0,296.3125,11.808,202.25,0.124,0,0,1.83,0,1,Fe
398,-22,0,0,0,0,100,0,0,0,0,0,0,0,0,0,0,0,282.475,11.961,208.3,0.124,0,0,1.83,0,1,Fe
399,-18,0,0,0,0,100,0,0,0,0,0,0,0,0,0,0,0,264.025,12.881,164.72,0.124,0,0,1.83,0,1,Fe
400,-15,0,0,0,0,100,0,0,0,0,0,0,0,0,0,0,0,250.1875,12.512,173.96,0.124,0,0,1.83,0,1,Fe
401,-12,0,0,0,0,100,0,0,0,0,0,0,0,0,0,0,0,236.95,12.764,184.36,0.124,0,0,1.83,0,1,Fe
402,-8,0,0,0,0,100,0,0,0,0,0,0,0,0,0,0,0,219.3,12.381,202.48,0.124,0,0,1.83,0,1,Fe
403,-5,0,0,0,0,100,0,0,0,0,0,0,0,0,0,0,0,206.0625,12.538,208.22,0.124,0,0,1.83,0,1,Fe
404,-2,0,0,0,0,100,0,0,0,0,0,0,0,0,0,0,0,190.7437,12.642,213.04,0.124,0,0,1.83,0,1,Fe
405,2,0,0,0,0,100,0,0,0,0,0,0,0,0,0,0,0,170.3188,13.061,176.34,0.124,0,0,1.83,0,1,Fe
406,5,0,0,0,0,100,0,0,0,0,0,0,0,0,0,0,0,155,12.932,183.16,0.124,0,0,1.83,0,1,Fe
407,8,0,0,0,0,100,0,0,0,0,0,0,0,0,0,0,0,148.4,13.264,190.35,0.124,0,0,1.83,0,1,Fe
408,12,0,0,0,0,100,0,0,0,0,0,0,0,0,0,0,0,139.6,13.209,205.68,0.124,0,0,1.83,0,1,Fe
409,15,0,0,0,0,100,0,0,0,0,0,0,0,0,0,0,0,133,13.416,212.48,0.124,0,0,1.83,0,1,Fe
410,18,0,0,0,0,100,0,0,0,0,0,0,0,0,0,0,0,123.4,13.676,215.93,0.124,0,0,1.83,0,1,Fe
411,22,0,0,0,0,100,0,0,0,0,0,0,0,0,0,0,0,110.6,14.052,182.56,0.124,0,0,1.83,0,1,Fe
412,25,0,0,0,0,100,0,0,0,0,0,0,0,0,0,0,0,101,14.108,192.01,0.124,0,0,1.83,0,1,Fe
413,28,0,0,0,0,100,0,0,0,0,0,0,0,0,0,0,0,91.4,14.398,198.88,0.124,0,0,1.83,0,1,Fe
414,-28,0,0,0,0,100,0,0,0,0,0,0,0,0,0,0,0,423.9667,10.434,184.84,0.124,0,0,1.83,0,1,Fe
415,-25,0,0,0,0,100,0,0,0,0,0,0,0,0,0,0,0,414.2381,10.411,180.11,0.124,0,0,1.83,0,1,Fe
416,-22,0,0,0,0,100,0,0,0,0,0,0,0,0,0,0,0,404.5095,10.935,166.24,0.124,0,0,1.83,0,1,Fe
417,-18,0,0,0,0,100,0,0,0,0,0,0,0,0,0,0,0,391.5381,10.152,221.77,0.124,0,0,1.83,0,1,Fe
418,-15,0,0,0,0,100,0,0,0,0,0,0,0,0,0,0,0,381.8095,10.444,217,0.124,0,0,1.83,0,1,Fe
419,-12,0,0,0,0,100,0,0,0,0,0,0,0,0,0,0,0,372.081,10.483,205.6,0.124,0,0,1.83,0,1,Fe
420,-8,0,0,0,0,100,0,0,0,0,0,0,0,0,0,0,0,359.1095,10.679,198.25,0.124,0,0,1.83,0,1,Fe
421,-5,0,0,0,0,100,0,0,0,0,0,0,0,0,0,0,0,349.381,10.997,193.56,0.124,0,0,1.83,0,1,Fe
422,-2,0,0,0,0,100,0,0,0,0,0,0,0,0,0,0,0,339.6524,11.264,182.49,0.124,0,0,1.83,0,1,Fe
423,2,0,0,0,0,100,0,0,0,0,0,0,0,0,0,0,0,326.681,11.284,226.34,0.124,0,0,1.83,0,1,Fe
424,5,0,0,0,0,100,0,0,0,0,0,0,0,0,0,0,0,316.9524,11.274,218.87,0.124,0,0,1.83,0,1,Fe
425,8,0,0,0,0,100,0,0,0,0,0,0,0,0,0,0,0,307.2238,11.624,212.78,0.124,0,0,1.83,0,1,Fe
426,12,0,0,0,0,100,0,0,0,0,0,0,0,0,0,0,0,294.2524,11.888,200.99,0.124,0,0,1.83,0,1,Fe
427,15,0,0,0,0,100,0,0,0,0,0,0,0,0,0,0,0,284.5238,12.386,192.6,0.124,0,0,1.83,0,1,Fe
428,18,0,0,0,0,100,0,0,0,0,0,0,0,0,0,0,0,274.7952,12.398,186.08,0.124,0,0,1.83,0,1,Fe
429,22,0,0,0,0,100,0,0,0,0,0,0,0,0,0,0,0,261.8238,12.568,226.83,0.124,0,0,1.83,0,1,Fe
430,25,0,0,0,0,100,0,0,0,0,0,0,0,0,0,0,0,252.0952,12.54,221.94,0.124,0,0,1.83,0,1,Fe
431,28,0,0,0,0,100,0,0,0,0,0,0,0,0,0,0,0,242.3667,12.619,213.34,0.124,0,0,1.83,0,1,Fe
432,-28,0,0,0,0,100,0,0,0,0,0,0,0,0,0,0,0,428.5933,12.348,183.06,0.124,0,0,1.83,0,1,Fe
433,-25,0,0,0,0,100,0,0,0,0,0,0,0,0,0,0,0,417.0476,12.388,178.56,0.124,0,0,1.83,0,1,Fe
434,-22,0,0,0,0,100,0,0,0,0,0,0,0,0,0,0,0,405.5019,12.68,165.95,0.124,0,0,1.83,0,1,Fe
435,-18,0,0,0,0,100,0,0,0,0,0,0,0,0,0,0,0,390.1076,12.237,213.62,0.124,0,0,1.83,0,1,Fe
436,-15,0,0,0,0,100,0,0,0,0,0,0,0,0,0,0,0,378.5619,12.203,206.56,0.124,0,0,1.83,0,1,Fe
437,-12,0,0,0,0,100,0,0,0,0,0,0,0,0,0,0,0,367.0162,12.651,199.46,0.124,0,0,1.83,0,1,Fe
438,-8,0,0,0,0,100,0,0,0,0,0,0,0,0,0,0,0,351.6219,13.109,192.27,0.124,0,0,1.83,0,1,Fe
439,-5,0,0,0,0,100,0,0,0,0,0,0,0,0,0,0,0,340.0762,13.743,184.3,0.124,0,0,1.83,0,1,Fe
440,-2,0,0,0,0,100,0,0,0,0,0,0,0,0,0,0,0,328.5305,13.796,178.42,0.124,0,0,1.83,0,1,Fe
441,2,0,0,0,0,100,0,0,0,0,0,0,0,0,0,0,0,313.1362,13.411,219.14,0.124,0,0,1.83,0,1,Fe
442,5,0,0,0,0,100,0,0,0,0,0,0,0,0,0,0,0,301.5905,13.593,213.59,0.124,0,0,1.83,0,1,Fe
443,8,0,0,0,0,100,0,0,0,0,0,0,0,0,0,0,0,290.0448,13.978,209.02,0.124,0,0,1.83,0,1,Fe
444,12,0,0,0,0,100,0,0,0,0,0,0,0,0,0,0,0,274.6505,13.872,201.78,0.124,0,0,1.83,0,1,Fe
445,15,0,0,0,0,100,0,0,0,0,0,0,0,0,0,0,0,263.1048,14.303,194.68,0.124,0,0,1.83,0,1,Fe
446,18,0,0,0,0,100,0,0,0,0,0,0,0,0,0,0,0,251.559,14.644,189.6,0.124,0,0,1.83,0,1,Fe
447,22,0,0,0,0,100,0,0,0,0,0,0,0,0,0,0,0,236.1648,14.702,222.58,0.124,0,0,1.83,0,1,Fe
448,25,0,0,0,0,100,0,0,0,0,0,0,0,0,0,0,0,224.619,14.573,216.74,0.124,0,0,1.83,0,1,Fe
449,28,0,0,0,0,100,0,0,0,0,0,0,0,0,0,0,0,213.0733,14.911,211.2,0.124,0,0,1.83,0,1,Fe
450,-35,-25,11.211584,0,0,0,0,28.873102,12.619197,47.296118,0,0,0,0,0,0,0,870.73974,8.171,138.11,0.144896226,0.117342673,-43.91135117,1.600785863,0.271281758,4,Zr/Cu/Ni/Al
451,-35,-15,13.604384,0,0,0,0,27.594954,14.388902,44.41176,0,0,0,0,0,0,0,857.85598,8.305,143.65,0.144312807,0.116030732,-43.28018617,1.61015975,0.267871834,4,Zr/Cu/Ni/Al
452,-35,-5,17.715525,0,0,0,0,25.586499,15.980324,40.717652,0,0,0,0,0,0,0,840.88842,8.618,135,0.143733735,0.113322655,-42.54935049,1.619093011,0.261356572,4,Zr/Cu/Ni/Al
453,-35,5,21.826666,0,0,0,0,23.578045,17.571747,37.023543,0,0,0,0,0,0,0,823.92086,8.638,133.82,0.143154664,0.110352532,-41.33674187,1.628026297,0.254361142,4,Zr/Cu/Ni/Al
454,-35,15,25.937806,0,0,0,0,21.56959,19.16317,33.329434,0,0,0,0,0,0,0,806.95331,8.567,144.38,0.142575591,0.107093925,-39.64235825,1.636959548,0.24684472,4,Zr/Cu/Ni/Al
455,-35,25,27.637222,0,0,0,0,20.01835,20.741959,31.602468,0,0,0,0,0,0,0,795.75333,8.759,140.38,0.142289871,0.105444254,-38.23558705,1.641719805,0.243373561,4,Zr/Cu/Ni/Al
456,-25,-35,10.313035,0,0,0,0,25.27076,10.498052,53.918153,0,0,0,0,0,0,0,911.70043,7.751,144,0.147121004,0.114377623,-43.6124899,1.565285802,0.26803921,4,Zr/Cu/Ni/Al
457,-25,-25,11.628556,0,0,0,0,24.601157,12.260465,51.509821,0,0,0,0,0,0,0,904.82362,7.905,151.05,0.146519587,0.114379119,-43.28129483,1.575131305,0.267619071,4,Zr/Cu/Ni/Al
458,-25,-15,14.053333,0,0,0,0,23.311667,14.025,48.61,0,0,0,0,0,0,0,891.91667,8.048,155.87,0.14593605,0.113415207,-42.94427484,1.584499501,0.265019791,4,Zr/Cu/Ni/Al
459,-25,-5,17.06,0,0,0,0,21.695,15.795,45.45,0,0,0,0,0,0,0,875.75,8.24,152.56,0.14536115,0.111847143,-42.3940324,1.5936305,0.261101387,4,Zr/Cu/Ni/Al
460,-25,5,18.706,0,0,0,0,20.561,17.785,42.948,0,0,0,0,0,0,0,860.57,8.29,148.93,0.14479139,0.111034998,-41.4072682,1.6030051,0.259006541,4,Zr/Cu/Ni/Al
461,-25,15,20.352,0,0,0,0,19.427,19.775,40.446,0,0,0,0,0,0,0,845.39,8.417,156.54,0.14422163,0.110060381,-40.27213802,1.6123797,0.256552287,4,Zr/Cu/Ni/Al
462,-25,25,21.414031,0,0,0,0,18.101858,21.456846,39.027265,0,0,0,0,0,0,0,834.65221,8.538,157.93,0.143938319,0.109173114,-39.23321298,1.617254085,0.254718734,4,Zr/Cu/Ni/Al
463,-25,35,20.790306,0,0,0,0,16.636413,22.666592,39.906689,0,0,0,0,0,0,0,832.55752,8.731,153.18,0.144187728,0.10912064,-38.56546377,1.613903627,0.255552307,4,Zr/Cu/Ni/Al
464,-15,-35,9.3997707,0,0,0,0,21.678501,9.9866067,58.935121,0,0,0,0,0,0,0,955.9264,7.462,141.31,0.148797551,0.110807917,-41.6905685,1.538978314,0.262812563,4,Zr/Cu/Ni/Al
465,-15,-25,10.719625,0,0,0,0,21.125375,11.8175,56.3375,0,0,0,0,0,0,0,948.075,7.502,146.95,0.148128933,0.111360398,-41.725009,1.549901875,0.263644022,4,Zr/Cu/Ni/Al
466,-15,-15,12.365625,0,0,0,0,19.991375,13.8075,53.8355,0,0,0,0,0,0,0,932.895,7.871,148.12,0.147559173,0.111232527,-41.45163122,1.559276475,0.263132098,4,Zr/Cu/Ni/Al
467,-15,-5,14.011625,0,0,0,0,18.857375,15.7975,51.3335,0,0,0,0,0,0,0,917.715,7.979,143.86,0.146989413,0.110965523,-41.02988745,1.568651075,0.262284322,4,Zr/Cu/Ni/Al
468,-15,5,15.657625,0,0,0,0,17.723375,17.7875,48.8315,0,0,0,0,0,0,0,902.535,8.199,148.92,0.146419653,0.110555123,-40.45977769,1.578025675,0.261097422,4,Zr/Cu/Ni/Al
469,-15,15,17.303625,0,0,0,0,16.589375,19.7775,46.3295,0,0,0,0,0,0,0,887.355,8.367,156.25,0.145849893,0.109996377,-39.74130194,1.587400275,0.259566746,4,Zr/Cu/Ni/Al
470,-15,25,18.39325,0,0,0,0,16.173,22.79875,42.635,0,0,0,0,0,0,0,859.725,8.538,155.44,0.144769698,0.110191387,-38.45493345,1.605257375,0.259099973,4,Zr/Cu/Ni/Al
471,-15,35,18.263653,0,0,0,0,14.81309,24.811256,42.112001,0,0,0,0,0,0,0,849.25538,8.576,150.69,0.144613236,0.11004224,-37.34975214,1.60847831,0.259251886,4,Zr/Cu/Ni/Al
472,-5,-35,8.6544007,0,0,0,0,17.882218,9.3809304,64.082451,0,0,0,0,0,0,0,1000.7412,7.181,120.38,0.150549727,0.10573293,-38.87779455,1.511420491,0.253980472,4,Zr/Cu/Ni/Al
473,-5,-25,9.578875,0,0,0,0,17.816125,11.3125,61.2925,0,0,0,0,0,0,0,994.025,7.423,130.54,0.149741798,0.107473077,-39.33797485,1.524635625,0.257516152,4,Zr/Cu/Ni/Al
474,-5,-15,11.224875,0,0,0,0,16.682125,13.3025,58.7905,0,0,0,0,0,0,0,978.845,7.719,129.07,0.149172038,0.107701987,-39.38469598,1.534010225,0.257912041,4,Zr/Cu/Ni/Al
475,-5,-5,12.870875,0,0,0,0,15.548125,15.2925,56.2885,0,0,0,0,0,0,0,963.665,8.206,121.39,0.148602278,0.107796058,-39.28305112,1.543384825,0.257966873,4,Zr/Cu/Ni/Al
476,-5,5,14.516875,0,0,0,0,14.414125,17.2825,53.7865,0,0,0,0,0,0,0,948.485,8.247,124.32,0.148032518,0.10775251,-39.03304028,1.552759425,0.257680864,4,Zr/Cu/Ni/Al
477,-5,15,15.38395,0,0,0,0,14.2848,20.71625,49.615,0,0,0,0,0,0,0,915.875,8.347,138.39,0.146748149,0.109446041,-38.36889693,1.574009525,0.260540845,4,Zr/Cu/Ni/Al
478,-5,25,16.13975,0,0,0,0,14.299,24.35625,45.205,0,0,0,0,0,0,0,880.775,8.667,136.19,0.145361693,0.11065834,-37.27040258,1.596956125,0.261960462,4,Zr/Cu/Ni/Al
479,-5,35,15.955141,0,0,0,0,13.13812,27.753603,43.153135,0,0,0,0,0,0,0,858.22485,8.886,125.72,0.144671192,0.111027447,-35.686897,1.609071015,0.262671435,4,Zr/Cu/Ni/Al
480,5,-35,7.9090307,0,0,0,0,14.085934,8.775254,69.229782,0,0,0,0,0,0,0,1045.556,6.73,111.81,0.152301903,0.099311772,-35.14941352,1.48386266,0.241708186,4,Zr/Cu/Ni/Al
481,5,-25,8.438125,0,0,0,0,14.506875,10.8075,66.2475,0,0,0,0,0,0,0,1039.975,6.834,127.62,0.151354663,0.102498426,-36.12471189,1.499369375,0.248684941,4,Zr/Cu/Ni/Al
482,5,-15,10.084125,0,0,0,0,13.372875,12.7975,63.7455,0,0,0,0,0,0,0,1024.795,7.393,125.22,0.150784903,0.103092172,-36.49153193,1.508743975,0.250043945,4,Zr/Cu/Ni/Al
483,5,-5,11.61885,0,0,0,0,12.3824,14.99375,61.005,0,0,0,0,0,0,0,1007.125,8.061,117.18,0.150113056,0.103948873,-36.73449261,1.519815075,0.251889863,4,Zr/Cu/Ni/Al
484,5,5,12.37465,0,0,0,0,12.3966,18.63375,56.595,0,0,0,0,0,0,0,972.025,8.053,129.82,0.1487266,0.107075521,-36.85182261,1.542761675,0.258219696,4,Zr/Cu/Ni/Al
485,5,15,13.13045,0,0,0,0,12.4108,22.27375,52.185,0,0,0,0,0,0,0,936.925,8.274,141.39,0.147340144,0.109411662,-36.5562337,1.565708275,0.262398984,4,Zr/Cu/Ni/Al
486,5,25,13.88625,0,0,0,0,12.425,25.91375,47.775,0,0,0,0,0,0,0,901.825,8.564,135.07,0.145953688,0.110965861,-35.84772589,1.588654875,0.264529676,4,Zr/Cu/Ni/Al
487,5,35,13.646629,0,0,0,0,11.463151,30.695951,44.19427,0,0,0,0,0,0,0,867.19432,8.417,142.24,0.144729153,0.112000982,-34.00583875,1.609663771,0.26604572,4,Zr/Cu/Ni/Al
488,15,-35,7.1636606,0,0,0,0,10.28965,8.1695777,74.377112,0,0,0,0,0,0,0,1090.3708,6.133,120.36,0.154054078,0.091346294,-30.50542553,1.456304817,0.225434569,4,Zr/Cu/Ni/Al
489,15,-25,7.297375,0,0,0,0,11.197625,10.3025,71.2025,0,0,0,0,0,0,0,1085.925,6.709,131.34,0.152967528,0.096334317,-32.08522012,1.474103125,0.236848188,4,Zr/Cu/Ni/Al
490,15,-15,8.60955,0,0,0,0,10.4942,12.91125,67.985,0,0,0,0,0,0,0,1063.275,6.967,134.59,0.152091507,0.098804801,-32.98347506,1.488567225,0.24260557,4,Zr/Cu/Ni/Al
491,15,-5,9.36535,0,0,0,0,10.5084,16.55125,63.575,0,0,0,0,0,0,0,1028.175,7.382,134.63,0.150705051,0.103101205,-33.9037105,1.511513825,0.252032606,4,Zr/Cu/Ni/Al
492,15,5,10.12115,0,0,0,0,10.5226,20.19125,59.165,0,0,0,0,0,0,0,993.075,7.673,143.94,0.149318595,0.106562575,-34.41102703,1.534460425,0.259095183,4,Zr/Cu/Ni/Al
493,15,15,10.87695,0,0,0,0,10.5368,23.83125,54.755,0,0,0,0,0,0,0,957.975,8.06,153.3,0.147932139,0.109229553,-34.50542465,1.557407025,0.263983144,4,Zr/Cu/Ni/Al
494,15,25,11.63275,0,0,0,0,10.551,27.47125,50.345,0,0,0,0,0,0,0,922.875,8.044,150.62,0.146545683,0.111119035,-34.18690337,1.580353625,0.26681603,4,Zr/Cu/Ni/Al
495,15,35,11.338116,0,0,0,0,9.7881811,33.638299,45.235404,0,0,0,0,0,0,0,876.16379,7.863,155.09,0.144787109,0.112963153,-32.3065728,1.610256481,0.269376434,4,Zr/Cu/Ni/Al
496,25,-35,6.0898335,0,0,0,0,6.8981928,7.44408,79.567894,0,0,0,0,0,0,0,1139.9403,6.145,119.68,0.155759614,0.082100558,-25.04101546,1.429492312,0.20558951,4,Zr/Cu/Ni/Al
497,25,-25,5.7775671,0,0,0,0,8.2497111,9.3746065,76.598115,0,0,0,0,0,0,0,1144.2159,6.445,126.81,0.154662502,0.088730195,-27.09804594,1.447460765,0.221229982,4,Zr/Cu/Ni/Al
498,25,-15,6.2564,0,0,0,0,8.7686,12.38,72.595,0,0,0,0,0,0,0,1120.5,6.732,129.07,0.153357702,0.094730176,-29.07847507,1.4689418,0.235202858,4,Zr/Cu/Ni/Al
499,25,-5,7.0122,0,0,0,0,8.7828,16.02,68.185,0,0,0,0,0,0,0,1085.4,7.133,129.02,0.151971246,0.099829532,-30.56374985,1.4918884,0.246746895,4,Zr/Cu/Ni/Al
500,25,5,7.768,0,0,0,0,8.797,19.66,63.775,0,0,0,0,0,0,0,1050.3,7.36,138.19,0.15058479,0.104037047,-31.63610571,1.514835,0.255723645,4,Zr/Cu/Ni/Al
501,25,15,9.157,0,0,0,0,9.0446667,23.053333,58.745,0,0,0,0,0,0,0,999.76667,7.722,148.27,0.14907551,0.107397805,-32.82050347,1.539502661,0.261943236,4,Zr/Cu/Ni/Al
502,25,25,9.8455158,0,0,0,0,8.9194879,27.896536,53.33846,0,0,0,0,0,0,0,947.79796,7.19,142.99,0.147344319,0.110553405,-32.74103125,1.568310725,0.267521744,4,Zr/Cu/Ni/Al
503,25,35,9.2222832,0,0,0,0,8.0942464,35.435178,47.248293,0,0,0,0,0,0,0,893.49977,7.301,149.72,0.145204935,0.11350912,-30.89660082,1.604749545,0.272214806,4,Zr/Cu/Ni/Al
504,35,-25,2.7350666,0,0,0,0,6.4550831,6.9843277,83.825523,0,0,0,0,0,0,0,1251.9889,5.969,108.26,0.156717286,0.078429603,-20.11784567,1.414908342,0.198347793,4,Zr/Cu/Ni/Al
505,35,-15,3.5105133,0,0,0,0,7.0833363,9.8741736,79.531977,0,0,0,0,0,0,0,1221.0436,6.551,113.99,0.155354949,0.08627152,-23.30123555,1.43719558,0.217188591,4,Zr/Cu/Ni/Al
506,35,-5,5.4134914,0,0,0,0,7.5205114,13.067284,73.998713,0,0,0,0,0,0,0,1157.9828,7.087,109.71,0.153745971,0.093223488,-27.083348,1.463260258,0.23289587,4,Zr/Cu/Ni/Al
507,35,5,7.3164695,0,0,0,0,7.9576865,16.260394,68.46545,0,0,0,0,0,0,0,1094.922,7.345,119.72,0.152136993,0.09882392,-30.08992989,1.489324942,0.244849653,4,Zr/Cu/Ni/Al
508,35,15,9.2194476,0,0,0,0,8.3948616,19.453504,62.932186,0,0,0,0,0,0,0,1031.8611,7.722,132.63,0.150528014,0.103234957,-32.32098073,1.515389613,0.253581315,4,Zr/Cu/Ni/Al
509,35,25,9.8930828,0,0,0,0,8.2641962,24.302504,57.540217,0,0,0,0,0,0,0,980.25514,7.75,129.78,0.14879971,0.107430478,-32.69838149,1.544157243,0.262016114,4,Zr/Cu/Ni/Al
510,-28,0,0,0,100,0,0,0,0,0,0,0,0,0,0,0,0,458.3,12.669,183.23,0.125,0,0,1.66,0,1,Cr
511,-25,0,0,0,100,0,0,0,0,0,0,0,0,0,0,0,0,446,12.642,177.98,0.125,0,0,1.66,0,1,Cr
512,-22,0,0,0,100,0,0,0,0,0,0,0,0,0,0,0,0,433.7,12.828,164.4,0.125,0,0,1.66,0,1,Cr
513,-18,0,0,0,100,0,0,0,0,0,0,0,0,0,0,0,0,417.3,12.002,207.53,0.125,0,0,1.66,0,1,Cr
514,-15,0,0,0,100,0,0,0,0,0,0,0,0,0,0,0,0,405,11.795,200.64,0.125,0,0,1.66,0,1,Cr
515,-12,0,0,0,100,0,0,0,0,0,0,0,0,0,0,0,0,396,11.93,190.34,0.125,0,0,1.66,0,1,Cr
516,-8,0,0,0,100,0,0,0,0,0,0,0,0,0,0,0,0,384,12.667,188.94,0.125,0,0,1.66,0,1,Cr
517,-5,0,0,0,100,0,0,0,0,0,0,0,0,0,0,0,0,375,12.354,180.37,0.125,0,0,1.66,0,1,Cr
518,-2,0,0,0,100,0,0,0,0,0,0,0,0,0,0,0,0,360.6,12.745,170.81,0.125,0,0,1.66,0,1,Cr
519,2,0,0,0,100,0,0,0,0,0,0,0,0,0,0,0,0,341.4,12.257,205.73,0.125,0,0,1.66,0,1,Cr
520,5,0,0,0,100,0,0,0,0,0,0,0,0,0,0,0,0,327,12.469,203.11,0.125,0,0,1.66,0,1,Cr
521,8,0,0,0,100,0,0,0,0,0,0,0,0,0,0,0,0,318.9,12.672,197.11,0.125,0,0,1.66,0,1,Cr
522,12,0,0,0,100,0,0,0,0,0,0,0,0,0,0,0,0,308.1,12.876,187.63,0.125,0,0,1.66,0,1,Cr
523,15,0,0,0,100,0,0,0,0,0,0,0,0,0,0,0,0,300,13.113,184.13,0.125,0,0,1.66,0,1,Cr
524,18,0,0,0,100,0,0,0,0,0,0,0,0,0,0,0,0,292.2,13.7,172.83,0.125,0,0,1.66,0,1,Cr
525,22,0,0,0,100,0,0,0,0,0,0,0,0,0,0,0,0,281.8,13.373,207.26,0.125,0,0,1.66,0,1,Cr
526,25,0,0,0,100,0,0,0,0,0,0,0,0,0,0,0,0,274,13.621,203.57,0.125,0,0,1.66,0,1,Cr
527,28,0,0,0,100,0,0,0,0,0,0,0,0,0,0,0,0,266.2,13.8,199.43,0.125,0,0,1.66,0,1,Cr
528,-28,0,0,0,100,0,0,0,0,0,0,0,0,0,0,0,0,534.1,11.583,173.84,0.125,0,0,1.66,0,1,Cr
529,-25,0,0,0,100,0,0,0,0,0,0,0,0,0,0,0,0,508,11.484,158.73,0.125,0,0,1.66,0,1,Cr
530,-22,0,0,0,100,0,0,0,0,0,0,0,0,0,0,0,0,481.9,11.009,152.13,0.125,0,0,1.66,0,1,Cr
531,-18,0,0,0,100,0,0,0,0,0,0,0,0,0,0,0,0,447.1,10.151,196.38,0.125,0,0,1.66,0,1,Cr
532,-15,0,0,0,100,0,0,0,0,0,0,0,0,0,0,0,0,421,9.815,188.55,0.125,0,0,1.66,0,1,Cr
533,-12,0,0,0,100,0,0,0,0,0,0,0,0,0,0,0,0,418.6,10.322,180.5,0.125,0,0,1.66,0,1,Cr
534,-8,0,0,0,100,0,0,0,0,0,0,0,0,0,0,0,0,415.4,10.26,176.61,0.125,0,0,1.66,0,1,Cr
535,-5,0,0,0,100,0,0,0,0,0,0,0,0,0,0,0,0,413,10.716,168.86,0.125,0,0,1.66,0,1,Cr
536,-2,0,0,0,100,0,0,0,0,0,0,0,0,0,0,0,0,389.6,10.662,161.18,0.125,0,0,1.66,0,1,Cr
537,2,0,0,0,100,0,0,0,0,0,0,0,0,0,0,0,0,358.4,10.435,196.32,0.125,0,0,1.66,0,1,Cr
538,5,0,0,0,100,0,0,0,0,0,0,0,0,0,0,0,0,335,10.498,189.85,0.125,0,0,1.66,0,1,Cr
539,8,0,0,0,100,0,0,0,0,0,0,0,0,0,0,0,0,323.3,10.906,186.88,0.125,0,0,1.66,0,1,Cr
540,12,0,0,0,100,0,0,0,0,0,0,0,0,0,0,0,0,307.7,11.051,178.55,0.125,0,0,1.66,0,1,Cr
541,15,0,0,0,100,0,0,0,0,0,0,0,0,0,0,0,0,296,11.133,174.88,0.125,0,0,1.66,0,1,Cr
542,18,0,0,0,100,0,0,0,0,0,0,0,0,0,0,0,0,281,11.502,166.15,0.125,0,0,1.66,0,1,Cr
543,22,0,0,0,100,0,0,0,0,0,0,0,0,0,0,0,0,261,11.693,199.58,0.125,0,0,1.66,0,1,Cr
544,25,0,0,0,100,0,0,0,0,0,0,0,0,0,0,0,0,246,11.762,194.5,0.125,0,0,1.66,0,1,Cr
545,28,0,0,0,100,0,0,0,0,0,0,0,0,0,0,0,0,231,11.882,188.6,0.125,0,0,1.66,0,1,Cr
546,-35,-15,45.79955,28.11964,26.08081,0,0,0,0,0,0,0,0,0,0,0,0,500.6316,11.43,208.11,0.145335364,0.10983094,-22.28583211,1.625852369,0.020708508,3,Al/Ti/Cr
547,-35,5,38.56849,32.39401,29.03751,0,0,0,0,0,0,0,0,0,0,0,0,539.1056,11.403,209.82,0.145871765,0.116398915,-22.10618416,1.627758317,0.021047083,3,Al/Ti/Cr
548,-25,25,27.99054,36.31098,35.69848,0,0,0,0,0,0,0,0,0,0,0,0,545.9638,11.097,210.92,0.145652019,0.125770075,-19.82273721,1.631480338,0.021618697,3,Al/Ti/Cr
549,-25,-25,46.14713,24.84711,29.00575,0,0,0,0,0,0,0,0,0,0,0,0,460.8448,11.783,195.42,0.143990728,0.109432519,-21.13158762,1.626987425,0.02148052,3,Al/Ti/Cr
550,-25,15,31.60539,33.53211,34.8625,0,0,0,0,0,0,0,0,0,0,0,0,536.2786,11.725,192.98,0.145107778,0.122908689,-20.39815352,1.630784461,0.02175088,3,Al/Ti/Cr
551,-25,-5,39.18157,28.47102,32.34741,0,0,0,0,0,0,0,0,0,0,0,0,511,11.619,217.56,0.144295221,0.116186791,-21.03485891,1.629020807,0.021802871,3,Al/Ti/Cr
552,-15,-35,46.32241,22.10402,31.57357,0,0,0,0,0,0,0,0,0,0,0,0,426.4794,11.738,212.15,0.142842762,0.108550158,-20.09132105,1.627997187,0.022080411,3,Al/Ti/Cr
553,-15,25,25.89913,34.15665,39.94423,0,0,0,0,0,0,0,0,0,0,0,0,544.6733,11.692,180.64,0.144349215,0.127941796,-18.57382448,1.633387941,0.022040286,3,Al/Ti/Cr
554,-15,-15,39.62467,24.95314,35.42219,0,0,0,0,0,0,0,0,0,0,0,0,477,12.115,182.07,0.142862291,0.115167881,-19.95439524,1.630206409,0.022410018,3,Al/Ti/Cr
555,-15,5,32.57399,28.80098,38.62503,0,0,0,0,0,0,0,0,0,0,0,0,520,11.717,212.17,0.14324774,0.121934359,-19.40546778,1.632192613,0.022403452,3,Al/Ti/Cr
556,-5,35,20.65518,34.58362,44.7612,0,0,0,0,0,0,0,0,0,0,0,0,557.1414,11.878,193.55,0.143588889,0.132290529,-16.60458545,1.635838962,0.022044538,3,Al/Ti/Cr
557,-5,-25,39.70062,22.39863,37.90075,0,0,0,0,0,0,0,0,0,0,0,0,443.0473,11.905,220.81,0.141777523,0.114014087,-19.06659672,1.631190238,0.022823041,3,Al/Ti/Cr
558,-5,15,26.80659,29.44973,43.74369,0,0,0,0,0,0,0,0,0,0,0,0,528.431,11.627,215.27,0.142488583,0.126623597,-17.77091031,1.634816979,0.022520382,3,Al/Ti/Cr
559,-5,-5,33.17316,24.83806,41.98878,0,0,0,0,0,0,0,0,0,0,0,0,494.0769,12.069,197.36,0.141651535,0.120108949,-18.37926087,1.633478196,0.022876448,3,Al/Ti/Cr
560,5,5,26.91322,25.3722,47.71459,0,0,0,0,0,0,0,0,0,0,0,0,506.0764,12.035,215.93,0.140754438,0.124710818,-16.72053177,1.636394676,0.022837833,3,Al/Ti/Cr
561,5,-15,33.0618,22.3829,44.5553,0,0,0,0,0,0,0,0,0,0,0,0,454.5385,12.424,193.59,0.140575771,0.118687494,-17.56491634,1.63451594,0.023135127,3,Al/Ti/Cr
562,5,25,21.27295,30.10341,48.62363,0,0,0,0,0,0,0,0,0,0,0,0,538.6879,12.19,191.64,0.141773585,0.130857696,-15.92059602,1.637321995,0.022342647,3,Al/Ti/Cr
563,5,-35,39.76236,20.11219,40.12545,0,0,0,0,0,0,0,0,0,0,0,0,412.3986,12.696,220.16,0.140805467,0.112492509,-18.23805791,1.632073944,0.023151446,3,Al/Ti/Cr
564,15,-5,26.67018,22.60581,50.724,0,0,0,0,0,0,0,0,0,0,0,0,469.6471,12.873,185.25,0.139521118,0.122796494,-15.856725,1.63762242,0.022971695,3,Al/Ti/Cr
565,15,15,20.85135,26.45984,52.68881,0,0,0,0,0,0,0,0,0,0,0,0,512.3057,12.371,215.29,0.140130974,0.129213054,-14.91879684,1.638990389,0.022432954,3,Al/Ti/Cr
566,15,-25,33.09496,20.09155,46.81349,0,0,0,0,0,0,0,0,0,0,0,0,422.75,13.052,216.74,0.139596459,0.116759383,-16.80986645,1.6354159,0.023333684,3,Al/Ti/Cr
567,15,35,15.21109,31.19105,53.59786,0,0,0,0,0,0,0,0,0,0,0,0,544.9172,12.422,182.2,0.141150148,0.135385348,-13.6354918,1.639918035,0.021818541,3,Al/Ti/Cr
568,25,5,20.47439,23.03556,56.49006,0,0,0,0,0,0,0,0,0,0,0,0,483.4118,12.715,200.47,0.138590694,0.126540458,-13.92965102,1.640548747,0.022406942,3,Al/Ti/Cr
569,25,-15,26.83826,20.41341,52.74833,0,0,0,0,0,0,0,0,0,0,0,0,437.5454,13.042,226.93,0.138608653,0.120551007,-15.25198365,1.638415506,0.023058202,3,Al/Ti/Cr
570,25,25,14.80179,27.50778,57.69044,0,0,0,0,0,0,0,0,0,0,0,0,518.9586,12.074,223.78,0.13949268,0.133451913,-12.74508032,1.641596159,0.021713171,3,Al/Ti/Cr
571,25,-25,29.98228,19.0629,50.95482,0,0,0,0,0,0,0,0,0,0,0,0,415.3431,13.536,202.06,0.138593857,0.117417703,-15.68932777,1.6373837,0.023303785,3,Al/Ti/Cr
572,35,-5,20.41488,20.41267,59.17244,0,0,0,0,0,0,0,0,0,0,0,0,451.5758,12.618,220.24,0.137452114,0.123576472,-13.21468852,1.641627326,0.022347833,3,Al/Ti/Cr
573,35,15,14.3557,23.78249,61.8618,0,0,0,0,0,0,0,0,0,0,0,0,493.5242,12.117,221.19,0.137810484,0.130239082,-11.76868666,1.643308988,0.021466904,3,Al/Ti/Cr
574,-23,13,0,0,32.77429843,51.41912377,0,15.8065778,0,0,0,0,0,0,0,0,0,259.0624498,9.966,113.55,0.124485809,0.004014904,-2.774837181,1.786928955,0.092888526,3,Ni/Fe/Cr
575,-23,-7,0,0,23.1178359,64.09058887,0,12.79157524,0,0,0,0,0,0,0,0,0,295.9080962,9.458,106.54,0.124359094,0.003857658,-2.076507862,1.800932939,0.081577088,3,Ni/Fe/Cr
576,-23,3,0,0,28.33128957,56.89381565,0,14.77489478,0,0,0,0,0,0,0,0,0,266.1827033,9.813,103.22,0.124431062,0.003979912,-2.489287281,1.793656724,0.08838836,3,Ni/Fe/Cr
577,-20,-10,0,0,20.28,67.09,0,12.63,0,0,0,0,0,0,0,0,0,314.7890108,9.274,104.63,0.1243291,0.003779376,-1.93929336,1.805628,0.077943862,3,Ni/Fe/Cr
578,-20,10,0,0,30.4,53.67,0,15.93,0,0,0,0,0,0,0,0,0,258.903791,9.985,112.87,0.1244633,0.004006412,-2.69255928,1.791064,0.091044538,3,Ni/Fe/Cr
579,-20,0,0,0,25.74,59.54,0,14.72,0,0,0,0,0,0,0,0,0,286.8464009,9.767,102.85,0.1244046,0.003945308,-2.37506672,1.798018,0.08577932,3,Ni/Fe/Cr
580,-17,-13,0,0,17.718,69.196,0,13.086,0,0,0,0,0,0,0,0,0,332.6002556,9.544,103.76,0.12430804,0.003714025,-1.86400667,1.8103482,0.074644576,3,Ni/Fe/Cr
581,-17,7,0,0,28.018,55.95,0,16.032,0,0,0,0,0,0,0,0,0,280.2806018,9.81,109.82,0.1244405,0.003989434,-2.602351973,1.795195,0.088948648,3,Ni/Fe/Cr
582,-17,-3,0,0,22.704,63.116,0,14.18,0,0,0,0,0,0,0,0,0,306.4404287,9.618,105.69,0.12436884,0.003879513,-2.190621786,1.8027472,0.082013785,3,Ni/Fe/Cr
583,-13,23,0,0,33.57228253,47.07009774,0,19.35761973,0,0,0,0,0,0,0,0,0,301,10.332,106.07,0.124529299,0.00400822,-3.180694831,1.788413215,0.095978209,3,Ni/Fe/Cr
584,-13,-17,0,0,14.846,72.336,0,12.818,0,0,0,0,0,0,0,0,0,354.6846513,9.639,98.63,0.12427664,0.003599525,-1.704151259,1.8150162,0.069902301,3,Ni/Fe/Cr
585,-13,13,0,0,29.772,52.374,0,17.854,0,0,0,0,0,0,0,0,0,293.6297961,9.728,115.44,0.12447626,0.0040123,-2.860117814,1.7936708,0.091798438,3,Ni/Fe/Cr
586,-13,-7,0,0,18.892,67.396,0,13.712,0,0,0,0,0,0,0,0,0,330.9018683,9.264,112.18,0.12432604,0.003770426,-1.973937146,1.8088532,0.076747435,3,Ni/Fe/Cr
587,-13,3,0,0,24.542,58.914,0,16.544,0,0,0,0,0,0,0,0,0,307.1190854,9.431,109.67,0.12441086,0.003954557,-2.494949502,1.8015138,0.085673744,3,Ni/Fe/Cr
588,-10,-20,0,0,13.1,74.94,0,11.96,0,0,0,0,0,0,0,0,0,370,9.519,101.68,0.1242506,0.003487778,-1.54840432,1.817298,0.066257069,3,Ni/Fe/Cr
589,-10,20,0,0,31.89,48.53,0,19.58,0,0,0,0,0,0,0,0,0,304,10.055,108.98,0.1245147,0.004013854,-3.12755996,1.791451,0.094780296,3,Ni/Fe/Cr
590,-10,-10,0,0,16.21,70.24,0,13.55,0,0,0,0,0,0,0,0,0,348,9.103,109.94,0.1242976,0.00367829,-1.83184516,1.813283,0.072611514,3,Ni/Fe/Cr
591,-10,10,0,0,27.51,54.78,0,17.71,0,0,0,0,0,0,0,0,0,304,9.559,114.09,0.1244522,0.003999205,-2.74308804,1.797401,0.089560791,3,Ni/Fe/Cr
592,-10,0,0,0,21.71,61.08,0,17.21,0,0,0,0,0,0,0,0,0,326,9.333,111.15,0.1243892,0.003919704,-2.41752964,1.806861,0.082705602,3,Ni/Fe/Cr
593,-7,-23,0,0,11.80578943,76.68257805,0,11.51163252,0,0,0,0,0,0,0,0,0,382.9718761,9.526,102.77,0.124233174,0.003403698,-1.448843622,1.819139464,0.063487529,3,Ni/Fe/Cr
594,-7,17,0,0,30.258,49.976,0,19.766,0,0,0,0,0,0,0,0,0,307,9.972,111.35,0.12450024,0.004016056,-3.069752974,1.7943742,0.093490044,3,Ni/Fe/Cr
595,-7,-13,0,0,15.538,71.578,0,12.884,0,0,0,0,0,0,0,0,0,367.8,9.31,107.96,0.12428422,0.003629118,-1.743176805,1.8138926,0.071102811,3,Ni/Fe/Cr
596,-7,7,0,0,25.554,56.532,0,17.914,0,0,0,0,0,0,0,0,0,323.8,9.558,111.66,0.12443468,0.003983736,-2.669787086,1.8008894,0.087659426,3,Ni/Fe/Cr
597,-7,-3,0,0,19.688,64.038,0,16.274,0,0,0,0,0,0,0,0,0,345.8,9.31,113.25,0.12435962,0.003858881,-2.235162621,1.8095496,0.079455328,3,Ni/Fe/Cr
598,-3,23,0,0,30.6318669,47.11853983,0,22.24959327,0,0,0,0,0,0,0,0,0,308.5177512,9.981,115.34,0.124528815,0.004008462,-3.324356637,1.795725501,0.095403575,3,Ni/Fe/Cr
599,-3,-17,0,0,14.122,73.25,0,12.628,0,0,0,0,0,0,0,0,0,384.85,9.046,110.45,0.1242675,0.003562117,-1.653106725,1.816095,0.068528104,3,Ni/Fe/Cr
600,-3,13,0,0,27.414,52.204,0,20.382,0,0,0,0,0,0,0,0,0,312.8666667,9.748,110.74,0.12447796,0.004012871,-2.988171739,1.7997018,0.091154337,3,Ni/Fe/Cr
601,-3,-7,0,0,16.8,67.49,0,15.71,0,0,0,0,0,0,0,0,0,371.35,9.495,106.88,0.1243251,0.00376764,-2.04074552,1.814008,0.074865853,3,Ni/Fe/Cr
602,-3,3,0,0,21.986,60.152,0,17.862,0,0,0,0,0,0,0,0,0,350.2,9.673,100.16,0.12439848,0.003935621,-2.488147778,1.8069134,0.083451368,3,Ni/Fe/Cr
603,0,-20,0,0,12.67,74.42,0,12.91,0,0,0,0,0,0,0,0,0,397,9.102,114.39,0.1242558,0.003511385,-1.60376548,1.818789,0.066046828,3,Ni/Fe/Cr
604,0,20,0,0,28.51,48.9,0,22.59,0,0,0,0,0,0,0,0,0,314,9.636,117.52,0.124511,0.004014738,-3.24469092,1.799605,0.093601784,3,Ni/Fe/Cr
605,0,-10,0,0,14.49,69.71,0,15.8,0,0,0,0,0,0,0,0,0,383.5,9.316,102.04,0.1243029,0.003696715,-1.92621116,1.818007,0.071098368,3,Ni/Fe/Cr
606,0,10,0,0,24.78,54.1,0,21.12,0,0,0,0,0,0,0,0,0,332.6666667,9.581,107.54,0.124459,0.004003858,-2.91570288,1.80477,0.088749913,3,Ni/Fe/Cr
607,0,0,0,0,18.59,63.83,0,17.58,0,0,0,0,0,0,0,0,0,370,9.596,102.38,0.1243617,0.00386367,-2.28741916,1.812461,0.078676639,3,Ni/Fe/Cr
608,3,-3,0,0,16.226,65.396,0,18.378,0,0,0,0,0,0,0,0,0,378.025,9.689,101.89,0.12434604,0.003825664,-2.220888347,1.8171182,0.075495465,3,Ni/Fe/Cr
609,3,7,0,0,22.236,57.544,0,20.22,0,0,0,0,0,0,0,0,0,352.4666667,9.596,103.2,0.12442456,0.003972496,-2.701564474,1.8083748,0.085162402,3,Ni/Fe/Cr
610,3,-13,0,0,12.876,70.646,0,16.478,0,0,0,0,0,0,0,0,0,391.525,9.579,95.37,0.12429354,0.003663776,-1.889217027,1.8212932,0.068556164,3,Ni/Fe/Cr
611,3,17,0,0,25.822,51.252,0,22.926,0,0,0,0,0,0,0,0,0,317,9.319,118.07,0.12448748,0.004015209,-3.126960821,1.8044434,0.090976273,3,Ni/Fe/Cr
612,3,-23,0,0,10.68743429,77.35013282,0,11.96243289,0,0,0,0,0,0,0,0,0,408.6825567,9.018,116.28,0.124226499,0.003369373,-1.428880007,1.821401308,0.061484362,3,Ni/Fe/Cr
613,7,3,0,0,18.836,61.448,0,19.716,0,0,0,0,0,0,0,0,0,366.1,9.262,112.07,0.12438552,0.003912979,-2.472018438,1.8137516,0.080258442,3,Ni/Fe/Cr
614,7,-7,0,0,13.434,68.24,0,18.326,0,0,0,0,0,0,0,0,0,388.725,9.319,105.64,0.1243176,0.003744787,-2.056483611,1.821823,0.070628795,3,Ni/Fe/Cr
615,7,13,0,0,22.254,54.536,0,23.21,0,0,0,0,0,0,0,0,0,340.4333333,9.276,116.82,0.12445464,0.004000961,-2.944325058,1.8107362,0.086866288,3,Ni/Fe/Cr
616,7,17,0,0,23.958,51.716,0,24.326,0,0,0,0,0,0,0,0,0,326.6,9.793,99.39,0.12448284,0.004014252,-3.133885966,1.8087322,0.089601377,3,Ni/Fe/Cr
617,10,0,0,0,16.28,63.86,0,19.86,0,0,0,0,0,0,0,0,0,370,9.198,114.52,0.1243614,0.003862984,-2.33576224,1.818212,0.076400282,3,Ni/Fe/Cr
618,10,10,0,0,19.59,57.11,0,23.3,0,0,0,0,0,0,0,0,0,350.3333333,9.162,113.8,0.1244289,0.003977524,-2.79009596,1.815337,0.083292895,3,Ni/Fe/Cr
619,10,-10,0,0,11.61,70.94,0,17.45,0,0,0,0,0,0,0,0,0,396.75,9.17,108.06,0.1242906,0.003653046,-1.88703236,1.824223,0.066623692,3,Ni/Fe/Cr
620,10,-20,0,0,8.7,77.26,0,14.04,0,0,0,0,0,0,0,0,0,416.3688445,8.993,118.07,0.1242274,0.003374079,-1.47866352,1.826442,0.058311239,3,Ni/Fe/Cr
621,13,-3,0,0,15.518,66.518,0,17.964,0,0,0,0,0,0,0,0,0,382,9.17,115.94,0.12433482,0.003795618,-2.149376997,1.8179906,0.074095697,3,Ni/Fe/Cr
622,13,7,0,0,17.61,59.09,0,23.3,0,0,0,0,0,0,0,0,0,360.2333333,9.35,110.49,0.1244091,0.003952024,-2.66654396,1.818703,0.080329744,3,Ni/Fe/Cr
623,13,-13,0,0,11.064,71.588,0,17.348,0,0,0,0,0,0,0,0,0,404.775,9.076,110.37,0.12428412,0.003628736,-1.847773914,1.8250696,0.065448141,3,Ni/Fe/Cr
