Repository: krgdy/AI_Introduction_HW_Data

# AI_Introduction_HW_Data
인공지능 개론 Homework1 Classification, Regression, Clustering를 위한 데이터  
amorphous: 비정질, 결정질 classification용  
hardness: 경도 regression용

File: training/Amorphous_data_set.csv (part 3 of 4)
Number,X,Y,Al,Ti,Cr,Fe,Co,Ni,Cu,Zr,Mo,W,Mn,Si,Mg,Resistance,Thickness,Resistivity,Ex_resistivity,ravg,delta,dHmix,Amorphous,ENavg,dEN,N,Compo
475,5,-35,0,0,0,0,0,76.13986,0,0,18.19631,5.663836,0,0,0,0.596,490.299,132.3748464,125.8276206,0.127681262,0.037548172,-4.495642344,0,1.980978152,0.133431931,3,Ni/Mo/W
476,5,-43,0,0,0,0,0,75.59975,0,0,18.2659,6.134352,0,0,0,0.659,462.5371,138.0798129,131.5414573,0.127745374,0.037865658,-4.585344113,0,1.983269372,0.135903845,3,Ni/Mo/W
477,5,-5,0,0,0,0,0,79.02667,0,0,17.7063,3.267037,0,0,0,0.402,629.8519,114.6998101,108.1052459,0.127339746,0.035689985,-4.123646202,0,1.96896755,0.119184863,3,Ni/Mo/W
478,5,15,0,0,0,0,0,79.78037,0,0,17.8563,2.363333,0,0,0,0.332,729.6667,109.738953,103.131863,0.127247797,0.035107074,-4.109128869,0,1.965275806,0.113536464,3,Ni/Mo/W
479,5,25,0,0,0,0,0,80.05394,0,0,17.94426,2.0018,0,0,0,0.409,780.9724,144.6962234,138.0845668,0.127214085,0.034883534,-4.192883954,0,1.96386875,0.111206858,3,Ni/Mo/W
480,5,35,0,0,0,0,0,80.66393,0,0,17.76853,1.567539,0,0,0,0.393,833.8175,148.4436957,141.8220798,0.127142642,0.034433204,-4.309818189,0,1.961475231,0.107841997,3,Ni/Mo/W
481,5,43,0,0,0,0,0,80.89938,0,0,17.76479,1.335833,0,0,0,0.388,864.9445,152.0261051,145.4006063,0.127114431,0.034244361,-4.405825492,0,1.960423281,0.106139315,3,Ni/Mo/W
482,5,5,0,0,0,0,0,79.67296,0,0,17.64519,2.681852,0,0,0,0.472,678.9259,145.1652202,138.5600292,0.127262796,0.03522196,-4.081608297,0,1.966181347,0.115337135,3,Ni/Mo/W
483,-27.5,-27.5,0,0,0,0,98.37,0,1.63,0,0,0,0,0,0,0.335,110.8,16.814454,10.6488146,0.1250489,0.003037851,0.38482344,0,1.880326,0.002532533,2,Co/Cu
484,-27.5,27.5,0,0,0,0,95.54,0,4.46,0,0,0,0,0,0,0.312666667,129.1,18.28546582,12.24893102,0.1251338,0.004948877,1.02266016,0,1.880892,0.004128479,2,Co/Cu
485,0,0,0,0,0,0,96.56,0,3.44,0,0,0,0,0,0,0.334666667,133.4,20.22397362,14.14090642,0.1251032,0.004370496,0.79719936,0,1.880688,0.003645087,2,Co/Cu
486,27.5,-27.5,0,0,0,0,98.35,0,1.65,0,0,0,0,0,0,0.255333333,140.3,16.22793978,10.06321278,0.1250495,0.003056106,0.389466,0,1.88033,0.002547764,2,Co/Cu
487,27.5,27.5,0,0,0,0,97.13,0,2.87,0,0,0,0,0,0,0.307666667,122.8,17.11500442,11.00593382,0.1250861,0.00400433,0.66903144,0,1.880574,0.00333924,2,Co/Cu
488,-27.5,-27.5,0,0,0,0,97.71,2.29,0,0,0,0,0,0,0,0.465666667,142.9333333,30.15135788,23.89555688,0.125,0,0,0,1.880687,0.004487542,2,Co/Ni
489,-27.5,27.5,0,0,0,0,96.68,3.32,0,0,0,0,0,0,0,0.657,130.7,38.8990647,32.6361567,0.125,0,0,0,1.880996,0.005374754,2,Co/Ni
490,0,0,0,0,0,0,96.15,3.85,0,0,0,0,0,0,0,0.648,140.85,41.3456724,35.0791074,0.125,0,0,0,1.881155,0.005771999,2,Co/Ni
491,27.5,-27.5,0,0,0,0,99.61,0.39,0,0,0,0,0,0,0,0.612666667,108.9,30.22388822,23.98119722,0.125,0,0,0,1.880117,0.001869843,2,Co/Ni
492,27.5,27.5,0,0,0,0,95.64,4.36,0,0,0,0,0,0,0,0.440666667,132.025,26.35509457,20.08501057,0.125,0,0,0,1.881308,0.006126103,2,Co/Ni
493,-35,-15,0,0,8.541755,76.61885,0,14.8394,0,0,0,0,0,0,0,0.3624405,488.3042,80.17249194,70.71333066,0.124233818,0.003406912,-1.526278642,0,1.827350628,0.058406071,3,Ni/Fe/Cr
494,-35,-5,0,0,10.12,75.68,0,14.2,0,0,0,0,0,0,0,0.3987673,448.2855,80.9790041,71.4570961,0.1242432,0.003453025,-1.56844864,0,1.824156,0.061638686,3,Ni/Fe/Cr
495,-25,25,0,0,16.87818,69.25818,0,13.86364,0,0,0,0,0,0,0,0.5930351,502.9258,135.1084514,125.3822175,0.124307418,0.00371196,-1.890897623,0,1.812398006,0.073859575,3,Ni/Fe/Cr
496,-25,-25,0,0,8.697859,74.47015,0,16.83199,0,0,0,0,0,0,0,0.3418594,601.4345,93.1395349,83.7292642,0.124255297,0.003509137,-1.671803374,0,1.828679213,0.0599098,3,Ni/Fe/Cr
497,-25,15,0,0,14.83667,70.69556,0,14.46778,0,0,0,0,0,0,0,0.4976308,488.2625,110.0674297,100.4163855,0.124293057,0.00366198,-1.838831222,0,1.816352068,0.070904616,3,Ni/Fe/Cr
498,-25,-5,0,0,12.00125,72.58875,0,15.41,0,0,0,0,0,0,0,0.4099133,492.4081,91.43561704,81.89176891,0.124274113,0.003589371,-1.761166339,0,1.821925875,0.066252621,3,Ni/Fe/Cr
499,-15,-35,0,0,8.809003,71.62271,0,19.56828,0,0,0,0,0,0,0,0.3425785,641.5758,99.56490407,90.22475446,0.124283764,0.003627408,-1.856252166,0,1.830679191,0.061625565,3,Ni/Fe/Cr
500,-15,25,0,0,19.52636,65.79636,0,14.67727,0,0,0,0,0,0,0,0.6069088,487.8375,134.1210109,124.3400509,0.124342024,0.003815216,-2.088936359,0,1.808546821,0.078244695,3,Ni/Fe/Cr
501,-15,-15,0,0,12.22625,70.24375,0,17.53,0,0,0,0,0,0,0,0.3897662,568.9231,100.4513886,90.95785401,0.124297563,0.003678158,-1.928738664,0,1.823239375,0.067894037,3,Ni/Fe/Cr
502,-15,5,0,0,15.44333,68.67111,0,15.88556,0,0,0,0,0,0,0,0.4978043,482.7756,108.8684796,99.23790041,0.124313289,0.003731144,-1.983820123,0,1.816454787,0.072775857,3,Ni/Fe/Cr
503,-5,35,0,0,24.41912,60.82085,0,14.76003,0,0,0,0,0,0,0,0.6851044,458.1286,142.1812616,132.2611178,0.124391792,0.003924298,-2.321446153,0,1.80029552,0.084376605,3,Ni/Fe/Cr
504,-5,-25,0,0,12.512,66.731,0,20.757,0,0,0,0,0,0,0,0.3799964,586.2167,100.9103867,91.49507754,0.12433269,0.003789644,-2.169276038,0,1.8253352,0.070161639,3,Ni/Fe/Cr
505,-5,15,0,0,19.79727,63.99727,0,16.20545,0,0,0,0,0,0,0,0.5655359,487.3697,124.8581531,115.110319,0.124360015,0.003859825,-2.234778414,0,1.809308818,0.079564077,3,Ni/Fe/Cr
506,-5,-5,0,0,15.784,66.017,0,18.199,0,0,0,0,0,0,0,0.4470088,533.6905,108.0696505,98.49122614,0.12433983,0.003809329,-2.182268082,0,1.8177264,0.074670414,3,Ni/Fe/Cr
507,5,5,0,0,21.0275,60.91,0,18.0625,0,0,0,0,0,0,0,0.5110333,504.56,116.8046737,107.071054,0.1243909,0.003922731,-2.455929323,0,1.80870325,0.082337087,3,Ni/Fe/Cr
508,5,-15,0,0,16.09,62.115,0,21.795,0,0,0,0,0,0,0,0.4310895,541.9385,105.8316706,96.34077564,0.12437885,0.003900186,-2.46471762,0,1.820083,0.077113832,3,Ni/Fe/Cr
509,5,25,0,0,25.1425,58.44333,0,16.41417,0,0,0,0,0,0,0,0.613517,466.0825,129.5351403,119.6384218,0.124415567,0.003961076,-2.510744727,0,1.800389086,0.086254757,3,Ni/Fe/Cr
510,5,-35,0,0,12.55438,62.93326,0,24.51236,0,0,0,0,0,0,0,0.3985317,588.1853,106.1879508,96.87206051,0.124370667,0.00388342,-2.411814354,0,1.828267442,0.072069446,3,Ni/Fe/Cr
511,15,-5,0,0,22.16625,56.7625,0,21.07125,0,0,0,0,0,0,0,0.4993293,522.565,118.2022031,108.516308,0.124432375,0.003981325,-2.767927836,0,1.809174375,0.085562256,3,Ni/Fe/Cr
512,15,15,0,0,26.6925,54.92667,0,18.38083,0,0,0,0,0,0,0,0.568499,488.0725,125.6933339,115.8045269,0.124450733,0.003998103,-2.767895136,0,1.799327414,0.089161079,3,Ni/Fe/Cr
513,15,-25,0,0,17.22875,57.9675,0,24.80375,0,0,0,0,0,0,0,0.4467484,555.065,112.3324035,102.8892331,0.124420325,0.003967287,-2.746277431,0,1.820554125,0.080481825,3,Ni/Fe/Cr
514,15,35,0,0,30.62918,52.79168,0,16.57913,0,0,0,0,0,0,0,0.7154677,446.436,144.6929738,134.6421121,0.124472071,0.004010699,-2.768832888,0,1.791193515,0.09168952,3,Ni/Fe/Cr
515,25,5,0,0,28.2425,51.41,0,20.3475,0,0,0,0,0,0,0,0.5525177,508.07,127.1651035,117.2842083,0.1244859,0.004014922,-3.026690703,0,1.79826575,0.091963362,3,Ni/Fe/Cr
516,25,-15,0,0,23.305,52.615,0,24.08,0,0,0,0,0,0,0,0.5018338,539.0526,122.543211,112.9050405,0.12447385,0.004011411,-3.07536871,0,1.8096455,0.08866769,3,Ni/Fe/Cr
517,25,25,0,0,32.32746,49.26038,0,18.41216,0,0,0,0,0,0,0,0.6592789,469.3587,140.1755442,130.1247265,0.124507396,0.004015386,-3.029188609,0,1.789773046,0.094354684,3,Ni/Fe/Cr
518,25,-25,0,0,20.52893,53.34093,0,26.13014,0,0,0,0,0,0,0,0.4721276,550.4607,117.7291232,108.2261249,0.124466591,0.004008164,-3.055044344,0,1.816004931,0.086077452,3,Ni/Fe/Cr
519,35,-5,0,0,29.33618,47.36332,0,23.30049,0,0,0,0,0,0,0,0.5561132,524.2338,132.0646012,122.2312397,0.124526354,0.004009627,-3.352587036,0,1.798768703,0.094836727,3,Ni/Fe/Cr
520,35,15,0,0,34.02574,45.72908,0,20.24519,0,0,0,0,0,0,0,0.6182903,492.2814,137.880885,127.8301112,0.124542722,0.004000014,-3.291822644,0,1.788352577,0.096925787,3,Ni/Fe/Cr
521,-35,-15,0,0,8.541755,76.61885,0,14.8394,0,0,0,0,0,0,0,0.338,488.3042,74.76620928,65.307048,0.124233818,0.003406912,-1.526278642,0,1.827350628,0.058406071,3,Ni/Fe/Cr
522,-25,25,0,0,16.87818,69.25818,0,13.86364,0,0,0,0,0,0,0,0.487,502.9258,110.9509637,101.2247298,0.124307418,0.00371196,-1.890897623,0,1.812398006,0.073859575,3,Ni/Fe/Cr
523,-25,-25,0,0,8.697859,74.47015,0,16.83199,0,0,0,0,0,0,0,0.339,601.4345,92.36049186,82.95022116,0.124255297,0.003509137,-1.671803374,0,1.828679213,0.0599098,3,Ni/Fe/Cr
524,-25,15,0,0,14.83667,70.69556,0,14.46778,0,0,0,0,0,0,0,0.443,488.2625,97.98403024,88.33298602,0.124293057,0.00366198,-1.838831222,0,1.816352068,0.070904616,3,Ni/Fe/Cr
525,-25,-5,0,0,12.00125,72.58875,0,15.41,0,0,0,0,0,0,0,0.375,492.4081,83.64782599,74.10397786,0.124274113,0.003589371,-1.761166339,0,1.821925875,0.066252621,3,Ni/Fe/Cr
526,-15,25,0,0,19.52636,65.79636,0,14.67727,0,0,0,0,0,0,0,0.499,487.8375,110.2742034,100.4932434,0.124342024,0.003815216,-2.088936359,0,1.808546821,0.078244695,3,Ni/Fe/Cr
527,-15,-15,0,0,12.22625,70.24375,0,17.53,0,0,0,0,0,0,0,0.371,568.9231,95.61492296,86.12138833,0.124297563,0.003678158,-1.928738664,0,1.823239375,0.067894037,3,Ni/Fe/Cr
528,-15,5,0,0,15.44333,68.67111,0,15.88556,0,0,0,0,0,0,0,0.422,482.7756,92.29028035,82.65970112,0.124313289,0.003731144,-1.983820123,0,1.816454787,0.072775857,3,Ni/Fe/Cr
529,-5,35,0,0,24.41912,60.82085,0,14.76003,0,0,0,0,0,0,0,0.551,458.1286,114.3502729,104.4301292,0.124391792,0.003924298,-2.321446153,0,1.80029552,0.084376605,3,Ni/Fe/Cr
530,-5,-25,0,0,12.512,66.731,0,20.757,0,0,0,0,0,0,0,0.381,586.2167,101.1768989,91.7615897,0.12433269,0.003789644,-2.169276038,0,1.8253352,0.070161639,3,Ni/Fe/Cr
531,-5,15,0,0,19.79727,63.99727,0,16.20545,0,0,0,0,0,0,0,0.475,487.3697,104.8697752,95.12194112,0.124360015,0.003859825,-2.234778414,0,1.809308818,0.079564077,3,Ni/Fe/Cr
532,-5,-5,0,0,15.784,66.017,0,18.199,0,0,0,0,0,0,0,0.415,533.6905,100.3311455,90.75272115,0.12433983,0.003809329,-2.182268082,0,1.8177264,0.074670414,3,Ni/Fe/Cr
533,-35,15,25.937806,0,0,0,0,21.56959,19.16317,33.329434,0,0,0,0,0,0.829,630.41617,236.7445972,220.2092231,0.142575591,0.107093925,-39.64235825,0,1.636959548,0.24684472,4,Zi/Cu/Ni/Al
534,-25,25,21.414031,0,0,0,0,18.101858,21.456846,39.027265,0,0,0,0,0,0.76,640.35887,220.4627518,201.8502967,0.143938319,0.109173114,-39.23321298,0,1.617254085,0.254718734,4,Zi/Cu/Ni/Al
535,-25,-25,11.628556,0,0,0,0,24.601157,12.260465,51.509821,0,0,0,0,0,0.653,719.33851,212.7868053,188.8824231,0.146519587,0.114379119,-43.28129483,0,1.575131305,0.267619071,4,Zi/Cu/Ni/Al
536,-25,-5,17.06,0,0,0,0,21.695,15.795,45.45,0,0,0,0,0,0.677,690.75,211.8399008,190.4848572,0.14536115,0.111847143,-42.3940324,0,1.5936305,0.261101387,4,Zi/Cu/Ni/Al
537,-25,5,18.706,0,0,0,0,20.561,17.785,42.948,0,0,0,0,0,0.729,673.57,222.4377361,202.1376095,0.14479139,0.111034998,-41.4072682,0,1.6030051,0.259006541,4,Zi/Cu/Ni/Al
538,-15,-35,9.3997707,0,0,0,0,21.678501,9.9866067,58.935121,0,0,0,0,0,0.604,765.92792,209.56707,182.8363948,0.148797551,0.110807917,-41.6905685,0,1.538978314,0.262812563,4,Zi/Cu/Ni/Al
539,-15,-15,12.365625,0,0,0,0,19.991375,13.8075,53.8355,0,0,0,0,0,0.637,744.52,214.8394357,190.229909,0.147559173,0.111232527,-41.45163122,0,1.559276475,0.263132098,4,Zi/Cu/Ni/Al
540,-15,15,17.303625,0,0,0,0,16.589375,19.7775,46.3295,0,0,0,0,0,0.684,692.98,214.721239,193.2764633,0.145849893,0.109996377,-39.74130194,0,1.587400275,0.259566746,4,Zi/Cu/Ni/Al
541,-5,-25,9.578875,0,0,0,0,17.816125,11.3125,61.2925,0,0,0,0,0,0.571,808.9,209.2325007,181.7500368,0.149741798,0.107473077,-39.33797485,0,1.524635625,0.257516152,4,Zi/Cu/Ni/Al
542,-5,25,16.13975,0,0,0,0,14.299,24.35625,45.205,0,0,0,0,0,0.69,684.15,213.8447655,192.9861386,0.145361693,0.11065834,-37.27040258,0,1.596956125,0.261960462,4,Zi/Cu/Ni/Al
543,-5,-5,12.870875,0,0,0,0,15.548125,15.2925,56.2885,0,0,0,0,0,0.644,774.54,225.9581033,200.5854734,0.148602278,0.107796058,-39.28305112,0,1.543384825,0.257966873,4,Zi/Cu/Ni/Al
544,-5,5,14.516875,0,0,0,0,14.414125,17.2825,53.7865,0,0,0,0,0,0.672,757.36,230.5525018,206.2347889,0.148032518,0.10775251,-39.03304028,0,1.552759425,0.257680864,4,Zi/Cu/Ni/Al
545,5,5,12.37465,0,0,0,0,12.3966,18.63375,56.595,0,0,0,0,0,0.647,781.25,228.9773438,203.6511618,0.1487266,0.107075521,-36.85182261,0,1.542761675,0.258219696,4,Zi/Cu/Ni/Al
546,5,-5,11.61885,0,0,0,0,12.3824,14.99375,61.005,0,0,0,0,0,0.618,819.15,229.3243191,202.2236191,0.150113056,0.103948873,-36.73449261,0,1.519815075,0.251889863,4,Zi/Cu/Ni/Al
547,5,25,13.88625,0,0,0,0,12.425,25.91375,47.775,0,0,0,0,0,0.674,705.45,215.3894049,193.6122591,0.145953688,0.110965861,-35.84772589,0,1.588654875,0.264529676,4,Zi/Cu/Ni/Al
548,5,-25,8.438125,0,0,0,0,14.506875,10.8075,66.2475,0,0,0,0,0,0.4775,856.1,185.1808508,155.8803667,0.151354663,0.102498426,-36.12471189,0,1.499369375,0.248684941,4,Zi/Cu/Ni/Al
549,15,15,10.87695,0,0,0,0,10.5368,23.83125,54.755,0,0,0,0,0,0.657,764.65,227.5758977,203.1057149,0.147932139,0.109229553,-34.50542465,0,1.557407025,0.263983144,4,Zi/Cu/Ni/Al
550,15,-15,8.60955,0,0,0,0,10.4942,12.91125,67.985,0,0,0,0,0,0.48,878.35,190.988424,161.1946871,0.152091507,0.098804801,-32.98347506,0,1.488567225,0.24260557,4,Zi/Cu/Ni/Al
551,15,35,11.338116,0,0,0,0,9.7881811,33.638299,45.235404,0,0,0,0,0,0.71,673.57064,216.6405249,196.0531882,0.144787109,0.112963153,-32.3065728,0,1.610256481,0.269376434,4,Zi/Cu/Ni/Al
552,25,5,7.768,0,0,0,0,8.797,19.66,63.775,0,0,0,0,0,0.537,858.8,208.9125468,180.9178929,0.15058479,0.104037047,-31.63610571,0,1.514835,0.255723645,4,Zi/Cu/Ni/Al
553,25,-5,7.0122,0,0,0,0,8.7828,16.02,68.185,0,0,0,0,0,0.487,896.7,197.8218837,168.0527118,0.151971246,0.099829532,-30.56374985,0,1.4918884,0.246746895,4,Zi/Cu/Ni/Al
554,25,25,9.8455158,0,0,0,0,8.9194879,27.896536,53.33846,0,0,0,0,0,0.707,753.34898,241.2758312,217.473209,0.147344319,0.110553405,-32.74103125,0,1.568310725,0.267521744,4,Zi/Cu/Ni/Al
555,25,-25,5.7775671,0,0,0,0,8.2497111,9.3746065,76.598115,0,0,0,0,0,0.37,961.7518,161.1992192,128.0692964,0.154662502,0.088730195,-27.09804594,0,1.447460765,0.221229982,4,Zi/Cu/Ni/Al
556,35,15,9.2194476,0,0,0,0,8.3948616,19.453504,62.932186,0,0,0,0,0,0.692,847.6261,265.7104393,238.06348,0.150528014,0.103234957,-32.32098073,0,1.515389613,0.253581315,4,Zi/Cu/Ni/Al
557,-45,5,0,39.808,12.641,0,47.551,0,0,0,0,0,0,0,0,0.6971431,527.1,166.46125,145.1945826,0.14211744,0.148107021,-23.57133803,0,1.748689,0.125641845,3,Co/Cr/Ti
558,-45,-5,0,35.871,12.846,0,51.283,0,0,0,0,0,0,0,0,0.3954198,533.685,95.59641603,75.72478683,0.14042453,0.146867077,-22.94749902,0,1.7584742,0.125290622,3,Co/Cr/Ti
559,-35,25,0,46.79529,12.05821,0,41.1465,0,0,0,0,0,0,0,0,0.7273204,504.2531,166.1393656,142.4105259,0.145121975,0.147846616,-23.93897271,0,1.731804184,0.124530277,3,Co/Cr/Ti
560,-35,-25,0,26.93146,13.26419,0,59.80435,0,0,0,0,0,0,0,0,0.3372721,567.4116,86.69156216,69.99053377,0.136580528,0.139660899,-20.30836398,0,1.780796986,0.121590694,3,Co/Cr/Ti
561,-35,15,0,42.855,13,0,44.145,0,0,0,0,0,0,0,0,0.6878196,517.3333,161.1918885,138.8131405,0.14342765,0.148362943,-23.66667852,0,1.739977,0.125122098,3,Co/Cr/Ti
562,-35,-15,0,30.14,13.615,0,56.245,0,0,0,0,0,0,0,0,0.3321392,552,83.0533998,65.1830368,0.1379602,0.143021245,-21.36075032,0,1.771683,0.123416885,3,Co/Cr/Ti
563,-35,-5,0,33.9075,14.31,0,51.7825,0,0,0,0,0,0,0,0,0.3586466,544.875,88.52415748,69.26302948,0.139580225,0.145837274,-22.20934716,0,1.7603585,0.124633148,3,Co/Cr/Ti
564,-25,35,0,48.15455,13.79638,0,38.04907,0,0,0,0,0,0,0,0,0.7225966,499.8769,163.6278348,139.3041143,0.145706457,0.147456407,-23.22114825,0,1.724446134,0.122608803,3,Co/Cr/Ti
565,-25,-35,0,20.92777,14.73884,0,64.33339,0,0,0,0,0,0,0,0,0.3069212,664.7609,92.42523355,77.77881162,0.133998941,0.130539084,-17.45995138,0,1.79316235,0.117217719,3,Co/Cr/Ti
566,-25,25,0,44.56,14.43,0,41.01,0,0,0,0,0,0,0,0,0.688142,514.6667,160.4361888,137.3582148,0.1441608,0.148253677,-23.21418384,0,1.732398,0.123775319,3,Co/Cr/Ti
567,-25,-25,0,23.1,15.36,0,61.54,0,0,0,0,0,0,0,0,0.3117689,627.655,88.64453895,73.18244295,0.134933,0.13431343,-18.42752064,0,1.786148,0.119338351,3,Co/Cr/Ti
568,-25,15,0,39.5,15.6775,0,44.8225,0,0,0,0,0,0,0,0,0.6098595,535.0833,147.8255121,126.4789006,0.141985,0.148047891,-22.68773309,0,1.7428095,0.124373135,3,Co/Cr/Ti
569,-25,-15,0,26.8675,16.055,0,57.0775,0,0,0,0,0,0,0,0,0.3157859,590.4286,84.46140916,67.60854816,0.136553025,0.139584106,-19.84954141,0,1.7748235,0.12194652,3,Co/Cr/Ti
570,-25,5,0,34.44,16.925,0,48.635,0,0,0,0,0,0,0,0,0.4350941,555.5,109.487732,89.87248297,0.1398092,0.146144928,-21.70902868,0,1.753221,0.124097644,3,Co/Cr/Ti
571,-25,-5,0,30.635,16.75,0,52.615,0,0,0,0,0,0,0,0,0.3308126,562.625,84.3139179,66.0702919,0.13817305,0.143457827,-20.89970138,0,1.763499,0.123465692,3,Co/Cr/Ti
572,-15,35,0,44.92,17.63,0,37.45,0,0,0,0,0,0,0,0,0.6807774,512,157.896787,134.489757,0.1443156,0.148208126,-22.11506528,0,1.724422,0.121220155,3,Co/Cr/Ti
573,-15,-35,0,18.515,16.64,0,64.845,0,0,0,0,0,0,0,0,0.2749214,696.2975,86.71646883,72.81384083,0.13296145,0.125615551,-16.03586212,0,1.795253,0.11570586,3,Co/Cr/Ti
574,-15,25,0,40.5325,17.9925,0,41.475,0,0,0,0,0,0,0,0,0.6466823,532.4167,155.9699186,134.1091661,0.142428975,0.14822165,-22.06412602,0,1.735032,0.122852021,3,Co/Cr/Ti
575,-15,-25,0,21.055,17.5675,0,61.3775,0,0,0,0,0,0,0,0,0.2904067,667,87.74667481,72.87768131,0.13405365,0.130776512,-17.23466971,0,1.7866085,0.118380225,3,Co/Cr/Ti
576,-15,15,0,36.145,18.355,0,45.5,0,0,0,0,0,0,0,0,0.5845919,552.8333,146.4013868,126.0869118,0.14054235,0.146988316,-21.61337213,0,1.745642,0.123554716,3,Co/Cr/Ti
577,-15,-15,0,23.595,18.495,0,57.91,0,0,0,0,0,0,0,0,0.3001146,628.8571,85.49432625,69.65896725,0.13514585,0.135094175,-18.23909163,0,1.777964,0.120376305,3,Co/Cr/Ti
578,-15,5,0,31.085,19.6025,0,49.3125,0,0,0,0,0,0,0,0,0.3617214,573.25,93.93262703,75.34951453,0.13836655,0.143836683,-20.42104515,0,1.7560535,0.123037942,3,Co/Cr/Ti
579,-15,-5,0,27.3625,19.19,0,53.4475,0,0,0,0,0,0,0,0,0.3166166,590.7143,84.72456882,67.49844482,0.136765875,0.140168052,-19.49081474,0,1.7666395,0.122206412,3,Co/Cr/Ti
580,-5,43,0,43.525,20.975,0,35.5,0,0,0,0,0,0,0,0,0.6630479,515.3429,154.7887535,131.6711785,0.14371575,0.148341136,-21.05314325,0,1.72069,0.119143291,3,Co/Cr/Ti
581,-5,-43,0,14.946,18.291,0,66.763,0,0,0,0,0,0,0,0,0.2428347,698.4011,76.82699778,64.09729158,0.13142678,0.116652607,-13.89512139,0,1.8009002,0.112692332,3,Co/Cr/Ti
582,-5,35,0,40.8925,21.1925,0,37.915,0,0,0,0,0,0,0,0,0.662738,528,158.5163258,136.3265173,0.142583775,0.148265967,-21.07706022,0,1.727056,0.120451786,3,Co/Cr/Ti
583,-5,-35,0,16.47,18.8475,0,64.6825,0,0,0,0,0,0,0,0,0.2543403,691.4403,79.6650934,66.3555679,0.1320821,0.120751499,-14.75132946,0,1.7957135,0.114680844,3,Co/Cr/Ti
584,-5,25,0,36.505,21.555,0,41.94,0,0,0,0,0,0,0,0,0.6055078,549,150.5879733,129.9444423,0.14069715,0.147139439,-20.79707013,0,1.737666,0.121864812,3,Co/Cr/Ti
585,-5,-25,0,19.01,19.775,0,61.215,0,0,0,0,0,0,0,0,0.2727641,669.4286,82.71602859,68.44013759,0.1331743,0.126693633,-16.02283438,0,1.787069,0.117412475,3,Co/Cr/Ti
586,-5,15,0,32.1175,21.9175,0,45.965,0,0,0,0,0,0,0,0,0.5369827,570,138.654303,119.5570495,0.138810525,0.144642473,-20.11726542,0,1.748276,0.122344954,3,Co/Cr/Ti
587,-5,-15,0,21.55,20.7025,0,57.7475,0,0,0,0,0,0,0,0,0.2877783,643.2857,83.86102032,68.61876382,0.1342665,0.131680328,-17.09995364,0,1.7784245,0.119458059,3,Co/Cr/Ti
588,-5,5,0,27.73,22.28,0,49.99,0,0,0,0,0,0,0,0,0.3442399,591,92.16093875,74.60996275,0.1369239,0.14058635,-19.03764608,0,1.758886,0.121903236,3,Co/Cr/Ti
589,-5,-5,0,24.09,21.63,0,54.28,0,0,0,0,0,0,0,0,0.3088801,617.1429,86.35229178,70.14366978,0.1353587,0.135847039,-17.98268724,0,1.76978,0.120852437,3,Co/Cr/Ti
590,5,5,0,27.10667,23.24333,0,49.65,0,0,0,0,0,0,0,0,0.3372101,609,93.02851076,75.64013311,0.136655868,0.139869219,-18.68406516,0,1.758387332,0.121590459,3,Co/Cr/Ti
591,5,-5,0,21.95,24.63,0,53.42,0,0,0,0,0,0,0,0,0.301404,636,86.83690363,71.20574563,0.1344385,0.132387967,-16.75170796,0,1.768744,0.119921735,3,Co/Cr/Ti
592,5,15,0,28.651,26.459,0,44.89,0,0,0,0,0,0,0,0,0.5142692,586.6667,136.6721904,118.5302594,0.13731993,0.141578961,-18.42781225,0,1.7472976,0.120682663,3,Co/Cr/Ti
593,5,-15,0,19.345,23.3175,0,57.3375,0,0,0,0,0,0,0,0,0.2823975,656.6667,84.00478859,69.38734109,0.13331835,0.127402673,-15.82513526,0,1.7784045,0.118495757,3,Co/Cr/Ti
594,5,25,0,32.894,26.366,0,40.74,0,0,0,0,0,0,0,0,0.5826454,565,149.1251769,129.4717709,0.13914442,0.145191663,-19.15617179,0,1.7364704,0.119986424,3,Co/Cr/Ti
595,5,-25,0,16.74,22.005,0,61.255,0,0,0,0,0,0,0,0,0.2607006,677.3333,79.99128256,66.38754556,0.1321982,0.121433593,-14.67266184,0,1.788065,0.11625238,3,Co/Cr/Ti
596,5,35,0,37.137,26.273,0,36.59,0,0,0,0,0,0,0,0,0.6302298,544,155.3087901,134.1439091,0.14096891,0.147382553,-19.48912733,0,1.7256432,0.118299291,3,Co/Cr/Ti
597,5,-35,0,14.135,20.6925,0,65.1725,0,0,0,0,0,0,0,0,0.23976,698,75.81067344,63.22064694,0.13107805,0.11428638,-13.29428772,0,1.7977255,0.113142992,3,Co/Cr/Ti
598,5,43,0,39.6828,26.2172,0,34.1,0,0,0,0,0,0,0,0,0.6390698,530.9501,153.7093209,131.6375549,0.142063604,0.148083738,-19.49910674,0,1.71914688,0.116794569,3,Co/Cr/Ti
599,5,-43,0,12.572,19.905,0,67.523,0,0,0,0,0,0,0,0,0.2288495,702.8186,72.8603774,60.8785772,0.13040596,0.109319711,-12.3588309,0,1.8035218,0.110832202,3,Co/Cr/Ti
600,15,5,0,26.48333,24.20667,0,49.31,0,0,0,0,0,0,0,0,0.337644,627,95.90136296,78.67558661,0.136387832,0.139114385,-18.33081611,0,1.757888668,0.12127482,3,Co/Cr/Ti
601,15,-5,0,21.71667,24.945,0,53.33833,0,0,0,0,0,0,0,0,0.3009328,654,89.15495319,73.587515,0.134338168,0.131977621,-16.61896816,0,1.768657658,0.11981958,3,Co/Cr/Ti
602,15,15,0,26.67833,29.07667,0,44.245,0,0,0,0,0,0,0,0,0.4892124,604.6667,134.0021327,116.4017624,0.136471682,0.139354631,-17.45068958,0,1.746667668,0.119708599,3,Co/Cr/Ti
603,15,-15,0,17.34,25.035,0,57.625,0,0,0,0,0,0,0,0,0.2800666,681,86.39858563,72.39061063,0.1324562,0.122904677,-14.71496232,0,1.779839,0.117501294,3,Co/Cr/Ti
604,15,25,0,29.572,30.638,0,39.79,0,0,0,0,0,0,0,0,0.5600559,582.3333,147.7410578,129.0081718,0.13771596,0.142494207,-17.66611571,0,1.7357092,0.118320028,3,Co/Cr/Ti
605,15,-25,0,14.735,23.7225,0,61.5425,0,0,0,0,0,0,0,0,0.2569687,701.6667,81.67879002,68.68452552,0.13133605,0.116049954,-13.4711319,0,1.7894995,0.115118241,3,Co/Cr/Ti
606,15,35,0,33.815,30.545,0,35.64,0,0,0,0,0,0,0,0,0.6083842,560,154.3349039,134.0905429,0.13954045,0.145781636,-18.13172569,0,1.724882,0.116538089,3,Co/Cr/Ti
607,15,-35,0,12.13,22.41,0,65.46,0,0,0,0,0,0,0,0,0.2318003,719.1449,75.51419561,63.53364161,0.1302159,0.107809033,-12.00140076,0,1.79916,0.11185354,3,Co/Cr/Ti
608,25,5,0,25.86,25.17,0,48.97,0,0,0,0,0,0,0,0,0.3516912,645,102.7588933,85.69571527,0.1361198,0.138320868,-17.97790824,0,1.75739,0.120956306,3,Co/Cr/Ti
609,25,-5,0,21.48333,25.26,0,53.25667,0,0,0,0,0,0,0,0,0.3073055,672,93.54871109,78.04499628,0.134237832,0.131560423,-16.48615744,0,1.768571342,0.119717272,3,Co/Cr/Ti
610,25,15,0,26.055,30.04,0,43.905,0,0,0,0,0,0,0,0,0.4897827,622.6667,138.152034,120.714262,0.13620365,0.13857333,-17.11396956,0,1.746169,0.119339027,3,Co/Cr/Ti
611,25,-15,0,17.10667,25.35,0,57.54333,0,0,0,0,0,0,0,0,0.2842696,699,90.01311603,76.06886084,0.132355868,0.122339806,-14.57318618,0,1.779752658,0.117405193,3,Co/Cr/Ti
612,25,25,0,26.25,34.91,0,38.84,0,0,0,0,0,0,0,0,0.5362141,599.8311,145.7019657,127.8895997,0.1362875,0.138821936,-16.15429204,0,1.734948,0.116624857,3,Co/Cr/Ti
613,25,-25,0,12.73,25.44,0,61.83,0,0,0,0,0,0,0,0,0.2563612,726,84.31155873,71.92676673,0.1304739,0.109847835,-12.23898576,0,1.790934,0.113954761,3,Co/Cr/Ti
614,25,35,0,28.4133,36.38726,0,35.19944,0,0,0,0,0,0,0,0,0.5753677,581.4199,151.5421945,132.8637559,0.137217719,0.141330296,-16.14564904,0,1.726073448,0.114566318,3,Co/Cr/Ti
615,25,-35,0,10.38623,24.49552,0,65.11825,0,0,0,0,0,0,0,0,0.2315771,743.8594,78.0341436,66.5466082,0.129466079,0.101327844,-10.83946469,0,1.799105658,0.11105417,3,Co/Cr/Ti
616,35,5,0,20.94,31.73,0,47.33,0,0,0,0,0,0,0,0,0.406665,663,122.1373594,106.4229174,0.1340042,0.130561998,-15.36345304,0,1.75575,0.11863683,3,Co/Cr/Ti
617,35,-5,0,17.30167,30.63,0,52.06833,0,0,0,0,0,0,0,0,0.3164058,690.1819,98.92503297,84.58051777,0.132439718,0.122812505,-14.12535865,0,1.767629658,0.117871774,3,Co/Cr/Ti
618,35,15,0,21.135,36.6,0,42.265,0,0,0,0,0,0,0,0,0.4910101,639.2469,142.186138,126.097102,0.13408805,0.130924722,-14.64558588,0,1.744529,0.116830082,3,Co/Cr/Ti
619,35,-15,0,12.925,30.72,0,56.355,0,0,0,0,0,0,0,0,0.2872204,718.9279,93.54031383,80.75526183,0.13055775,0.110491232,-12.03966756,0,1.778811,0.115613867,3,Co/Cr/Ti
620,35,25,0,22.19803,39.38594,0,38.41603,0,0,0,0,0,0,0,0,0.5343791,620.6032,150.2317329,133.5881575,0.134545153,0.13281677,-14.41980919,0,1.735636054,0.115011801,3,Co/Cr/Ti
621,35,-25,0,10.48744,29.26012,0,60.25244,0,0,0,0,0,0,0,0,0.2616429,743.0508,88.06952667,76.24753461,0.129509599,0.101728638,-10.75721942,0,1.788360392,0.113373673,3,Co/Cr/Ti
622,45,5,0,17.988,35.666,0,46.346,0,0,0,0,0,0,0,0,0.4147238,672.8988,126.4174178,111.5122174,0.13273484,0.124426724,-13.77825502,0,1.754766,0.117212104,3,Co/Cr/Ti
623,45,-5,0,14.79267,33.852,0,51.35533,0,0,0,0,0,0,0,0,0.3275642,700.8713,103.999897,90.35090306,0.131360848,0.116215559,-12.69214455,0,1.767064658,0.116746826,3,Co/Cr/Ti
624,-35,-15,44.793,0,0,0,0,0,0,43.22476,0,0,0,0,11.98224,1.279,418.936,242.7260722,222.8154134,0.325793941,0.530372573,-33.26287918,1,1.453023952,0.141530026,3,Mg/Al/Zr
625,-25,-25,47.42222,0,0,0,0,0,0,37.00356,0,0,0,0,15.57422,1.228,416.5267,231.7071388,214.1882429,0.376947062,0.595462981,-30.09204842,1,1.459667372,0.14292547,3,Mg/Al/Zr
626,-25,-5,48.075,0,0,0,0,0,0,41.05,0,0,0,0,10.875,1.152,458.5625,239.303592,220.270142,0.30924825,0.507281886,-34.0800735,1,1.462435,0.142110066,3,Mg/Al/Zr
627,-25,15,48.59,0,0,0,0,0,0,45.51333,0,0,0,0,5.896667,1.04,477.5,224.9598,204.2521894,0.237561967,0.359611074,-38.50738216,1,1.464872627,0.141164832,3,Mg/Al/Zr
628,-25,25,48.96455,0,0,0,0,0,0,47.57182,0,0,0,0,3.463636,1.171,479.0909,254.1399961,232.6626457,0.202503831,0.250668283,-40.73648134,1,1.466408093,0.14069441,3,Mg/Al/Zr
629,-15,-15,50.605,0,0,0,0,0,0,34.95,0,0,0,0,14.445,1.039,461.0625,217.0069037,200.3177857,0.36010415,0.578201169,-30.50129238,1,1.468805,0.143056884,3,Mg/Al/Zr
630,-15,5,51.42,0,0,0,0,0,0,38.78667,0,0,0,0,9.793333,1.003,509.3125,231.4107182,213.2889728,0.293058333,0.482262601,-34.59284274,1,1.472017373,0.142068754,3,Mg/Al/Zr
631,-15,25,52.16909,0,0,0,0,0,0,42.90364,0,0,0,0,4.927273,0.966,524.4545,229.5002403,209.8390197,0.222942064,0.321035759,-39.09137788,1,1.475088037,0.140960098,3,Mg/Al/Zr
632,-5,-25,51.85333,0,0,0,0,0,0,30.05167,0,0,0,0,18.095,0.994,459.425,206.8708079,192.050571,0.412353967,0.632292561,-26.87125812,1,1.471570324,0.143816668,3,Mg/Al/Zr
633,-5,-5,53.91875,0,0,0,0,0,0,32.8475,0,0,0,0,13.23375,0.857,507.125,196.8765746,181.0379686,0.342056763,0.557767622,-30.69886043,1,1.47832575,0.142564746,3,Mg/Al/Zr
634,-5,15,54.92182,0,0,0,0,0,0,36.30273,0,0,0,0,8.775455,0.846,555.2727,212.801599,195.677479,0.277755905,0.456179375,-34.71208728,1,1.482026072,0.141357362,3,Mg/Al/Zr
635,-5,35,55.82007,0,0,0,0,0,0,40.03756,0,0,0,0,4.142363,0.885,584.3636,234.2742891,215.7573947,0.210961355,0.286206041,-39.12117081,1,1.48546763,0.140033173,3,Mg/Al/Zr
636,5,-15,56.02375,0,0,0,0,0,0,28.0175,0,0,0,0,15.95875,0.811,498.5833,183.1710285,169.1904425,0.380842313,0.603887269,-27.26791626,0,1.48367475,0.142725352,3,Mg/Al/Zr
637,5,5,57.625,0,0,0,0,0,0,31.28,0,0,0,0,11.095,0.741,552.625,185.5012916,170.3182786,0.31059735,0.515231975,-31.40273166,1,1.489131,0.141066314,3,Mg/Al/Zr
638,5,25,58.56167,0,0,0,0,0,0,34.09333,0,0,0,0,7.345,0.746,602.125,203.4809183,187.2532966,0.256494383,0.413916322,-34.88260835,1,1.492503676,0.139765105,3,Mg/Al/Zr
639,15,-25,55.24,0,0,0,0,0,0,23.935,0,0,0,0,20.825,0.764,500.25,173.132523,160.6778105,0.4509679,0.665269781,-22.99420854,0,1.480507,0.144010774,3,Mg/Al/Zr
640,15,-5,59.73,0,0,0,0,0,0,26.45,0,0,0,0,13.82,0.716,542.625,175.9993335,162.6743405,0.3493829,0.570181007,-27.58859088,0,1.49448,0.140818783,3,Mg/Al/Zr
641,15,15,61.24833,0,0,0,0,0,0,29.59667,0,0,0,0,9.155,0.649,598.125,175.8469556,161.3617723,0.282011717,0.468568132,-31.70262509,1,1.499664324,0.138814005,3,Mg/Al/Zr
642,15,35,62.23954,0,0,0,0,0,0,32.08893,0,0,0,0,5.671538,0.688,647.5399,201.8148754,186.4071075,0.231731217,0.354604444,-34.99633479,1,1.503136511,0.137267161,3,Mg/Al/Zr
643,25,-25,56.73121,0,0,0,0,0,0,21.39564,0,0,0,0,21.87316,0.693,523.9671,164.4884677,153.0172945,0.465757127,0.676533487,-21.23242566,0,1.484472889,0.143885132,3,Mg/Al/Zr
644,25,-15,59.445,0,0,0,0,0,0,22.585,0,0,0,0,17.97,0.649,546.5281,160.6776218,148.8051613,0.40911405,0.632883589,-23.50968516,0,1.492852,0.141971779,3,Mg/Al/Zr
645,25,5,63.935,0,0,0,0,0,0,25.1,0,0,0,0,10.965,0.604,591.125,161.7388935,148.9961525,0.30752905,0.514240074,-28.14423182,1,1.506825,0.137483888,3,Mg/Al/Zr
646,25,25,65.0092,0,0,0,0,0,0,27.78075,0,0,0,0,7.210052,0.582,642.845,169.4835129,155.748552,0.253328803,0.411337582,-31.67993046,1,1.510583776,0.135593374,3,Mg/Al/Zr
647,35,-5,64.96766,0,0,0,0,0,0,20.75226,0,0,0,0,14.28008,0.603,590.0098,161.166487,150.081247,0.355003695,0.579759868,-23.75974285,1,1.509053432,0.137592275,3,Mg/Al/Zr
648,-35,-15,44.62458,27.93208,0,27.44333,0,0,0,0,0,0,0,0,0,1.067,622.0603,300.6734681,285.1221391,0.144768773,0.11361159,-25.55847036,0,1.673168373,0.096541389,3,Al/Ti/Fe
649,-25,-25,42.91143,23.91,0,33.17857,0,0,0,0,0,0,0,0,0,1.005,618.1562,281.4248824,267.0570689,0.142673572,0.114978813,-23.97104032,0,1.685383854,0.10197849,3,Al/Ti/Fe
650,-25,-5,39.47375,30.71625,0,29.81,0,0,0,0,0,0,0,0,0,1.028,604.2857,281.4061819,264.5945615,0.145015163,0.118546084,-25.95379143,0,1.678653625,0.098718975,3,Al/Ti/Fe
651,-25,15,33.69,39.99045,0,26.31955,0,0,0,0,0,0,0,0,0,1.022,601.0417,278.2618717,258.0437889,0.147996898,0.120868221,-27.22605235,1,1.671902055,0.094587463,3,Al/Ti/Fe
652,-25,25,31.68251,45.2692,0,23.04829,0,0,0,0,0,0,0,0,0,1.018,598.3182,275.9168312,253.84924,0.149938125,0.118932616,-27.51887238,1,1.665233158,0.090277017,3,Al/Ti/Fe
653,-15,-15,38.42,26.25,0,35.33,0,0,0,0,0,0,0,0,0,1.032,597.1429,279.1619172,263.7235742,0.1428498,0.119536395,-24.38117084,0,1.690351,0.103294176,3,Al/Ti/Fe
654,-15,5,34.53,33.65682,0,31.81318,0,0,0,0,0,0,0,0,0,1.039,586.4583,276.0265687,257.9184127,0.145369701,0.122975741,-26.06044721,1,1.683354678,0.10025132,3,Al/Ti/Fe
655,-15,25,30.61,44.33864,0,25.05136,0,0,0,0,0,0,0,0,0,1.038,576.5909,271.1211135,249.280284,0.149324902,0.121200644,-27.2135406,1,1.669546856,0.092862096,3,Al/Ti/Fe
656,-5,-25,36.73,21.92,0,41.35,0,0,0,0,0,0,0,0,0,0.764,574.3533,198.7790823,184.6256023,0.1406235,0.119125807,-22.507581,0,1.703162,0.106565293,3,Al/Ti/Fe
657,-5,-5,34.105,28.325,0,37.57,0,0,0,0,0,0,0,0,0,1.036,570.5625,267.7695458,251.3587863,0.14294295,0.123700208,-24.46647654,0,1.6954865,0.104423481,3,Al/Ti/Fe
658,-5,15,31.45,38.005,0,30.545,0,0,0,0,0,0,0,0,0,1.044,564.9545,267.1850616,247.4541621,0.1466977,0.124603903,-26.46377063,1,1.6809995,0.09889821,3,Al/Ti/Fe
659,-5,35,27.69298,48.49631,0,23.81071,0,0,0,0,0,0,0,0,0,1.076,544.7727,265.5374676,242.1469442,0.150600043,0.120860471,-26.86957668,1,1.667233193,0.091089196,3,Al/Ti/Fe
660,5,-15,32.415,23.995,0,43.59,0,0,0,0,0,0,0,0,0,0.828,538,201.795192,186.6692955,0.14071665,0.123520952,-22.66304838,0,1.7082975,0.10704745,3,Al/Ti/Fe
661,5,5,31.28333,32.41833,0,36.29833,0,0,0,0,0,0,0,0,0,1.034,539.375,252.6443288,234.7113524,0.144207886,0.12638802,-25.16795582,1,1.693097998,0.103419076,3,Al/Ti/Fe
662,5,25,27.86667,42.72667,0,29.40667,0,0,0,0,0,0,0,0,0,1.112,527.625,265.783707,244.2740579,0.148094415,0.125828924,-26.4373042,1,1.678967502,0.097565677,3,Al/Ti/Fe
663,15,-25,29.23,20.855,0,49.915,0,0,0,0,0,0,0,0,0,0.669,508.436,154.0850889,139.7545624,0.1387299,0.123238576,-20.81341359,0,1.7218985,0.107974259,3,Al/Ti/Fe
664,15,-5,30.355,27.46,0,42.185,0,0,0,0,0,0,0,0,0,1.048,510.875,242.534841,226.143255,0.14184985,0.126618328,-23.51401325,0,1.705553,0.106370222,3,Al/Ti/Fe
665,15,15,27.7,37.14,0,35.16,0,0,0,0,0,0,0,0,0,1.115,501.2917,253.1999312,233.4882052,0.1456046,0.128902668,-25.51036512,1,1.691066,0.102385954,3,Al/Ti/Fe
666,15,35,25.01619,46.96352,0,28.02029,0,0,0,0,0,0,0,0,0,1.209,489.8275,268.2672557,245.1868984,0.149417025,0.125832494,-26.13074188,1,1.67634099,0.095956537,3,Al/Ti/Fe
667,25,-25,25.86,20.56,0,53.58,0,0,0,0,0,0,0,0,0,0.922,474.0422,197.9913095,183.5217815,0.1379598,0.12481724,-19.96763856,0,1.729932,0.107562054,3,Al/Ti/Fe
668,25,-15,27.17,23.2675,0,49.5625,0,0,0,0,0,0,0,0,0,0.846,471.7124,180.7781168,165.5228055,0.1394,0.126585607,-21.35296264,0,1.72136425,0.107747489,3,Al/Ti/Fe
669,25,5,27.53333,31.55333,0,40.91333,0,0,0,0,0,0,0,0,0,1.084,473.875,232.6972665,214.7834636,0.143114786,0.129764894,-24.16020418,0,1.703164498,0.105612265,3,Al/Ti/Fe
670,25,25,25.52049,40.99695,0,33.48256,0,0,0,0,0,0,0,0,0,1.251,463.3858,262.602123,241.489437,0.146887551,0.129527878,-25.64915222,1,1.687761327,0.100993723,3,Al/Ti/Fe
671,35,-5,25.81915,26.54211,0,47.63874,0,0,0,0,0,0,0,0,0,1.053,439,209.406951,192.9969744,0.140584167,0.129613669,-22.23364264,0,1.717459439,0.107406523,3,Al/Ti/Fe
672,-35,-15,60.60167,0,23.809,0,0,0,0,0,0,0,0,0,15.58933,1.392,443.7339,279.8079477,274.5415069,0.365850918,0.614327832,-2.964055153,0,1.57513651,0.115802241,3,Mg/Al/Cr
673,-25,-25,55.41714,0,28.39114,0,0,0,0,0,0,0,0,0,16.19171,1.501,435.0862,295.8381669,290.1099042,0.373802795,0.624516761,-2.598131116,0,1.575620279,0.11874495,3,Mg/Al/Cr
674,-25,-5,58.58083,0,23.4315,0,0,0,0,0,0,0,0,0,17.98767,1.226,462.9286,257.10036,251.8293718,0.400862682,0.646771682,-2.287343323,0,1.56775274,0.122433082,3,Mg/Al/Cr
675,-25,15,61.74273,0,19.46945,0,0,0,0,0,0,0,0,0,18.78782,1.027,492.8333,229.281329,224.3866801,0.413234036,0.655225001,-2.224827204,1,1.563371265,0.123375586,3,Mg/Al/Cr
676,-25,25,63.64345,0,17.05015,0,0,0,0,0,0,0,0,0,19.30639,0.948,506.5909,217.5524225,212.8870518,0.421225061,0.660481914,-2.163403973,1,1.560605744,0.123944455,3,Mg/Al/Cr
677,-15,-15,53.42429,0,27.75829,0,0,0,0,0,0,0,0,0,18.81743,1.331,453.2143,273.2623897,267.5507746,0.412173477,0.658051155,-1.721653091,0,1.567427016,0.125766338,3,Mg/Al/Cr
678,-15,5,56.56,0,23.054,0,0,0,0,0,0,0,0,0,20.386,1.112,482.1667,242.8847248,237.6091894,0.4358743,0.674013324,-1.626365786,1,1.560369,0.128298534,3,Mg/Al/Cr
679,-15,25,60.35636,0,18.20673,0,0,0,0,0,0,0,0,0,21.43691,0.966,505.9545,221.4046773,216.5883122,0.452058567,0.683290046,-1.683808976,1,1.554792635,0.129230546,3,Mg/Al/Cr
680,-5,-25,47.32033,0,33.73633,0,0,0,0,0,0,0,0,0,18.94333,1.384,435.1112,272.7938371,266.4911949,0.412931764,0.661294642,-0.967627827,0,1.570038014,0.127653663,3,Mg/Al/Cr
681,-5,-5,51.0245,0,27.6995,0,0,0,0,0,0,0,0,0,21.276,1.2,470.375,255.69585,249.9472469,0.44800541,0.684407041,-0.864278565,0,1.56002175,0.13169306,3,Mg/Al/Cr
682,-5,15,55.17364,0,21.79127,0,0,0,0,0,0,0,0,0,23.03509,1.029,497.7727,232.0302731,226.8330224,0.474698833,0.699205436,-1.007105445,1,1.551790365,0.133746032,3,Mg/Al/Cr
683,-5,35,59.25293,0,16.76608,0,0,0,0,0,0,0,0,0,23.98099,0.95,512.8636,220.7108503,215.9921222,0.48938513,0.705995271,-1.250667506,1,1.54644007,0.134023051,3,Mg/Al/Cr
684,5,-15,44.9245,0,33.6595,0,0,0,0,0,0,0,0,0,21.416,1.273,454.5,262.0960605,255.7579614,0.44897241,0.687476471,0.101950475,1,1.56258175,0.133668983,3,Mg/Al/Cr
685,5,5,48.611,0,26.3905,0,0,0,0,0,0,0,0,0,24.9985,1.106,480.25,240.6138945,234.9294564,0.502477855,0.716841735,0.229703928,1,1.54819975,0.139065242,3,Mg/Al/Cr
686,5,25,53.12025,0,20.9765,0,0,0,0,0,0,0,0,0,25.90325,0.986,498.75,222.7706775,217.6037757,0.516634583,0.722362934,-0.341645962,1,1.5427785,0.138991393,3,Mg/Al/Cr
687,15,-25,38.353,0,40.497,0,0,0,0,0,0,0,0,0,21.15,1.301,432.5,254.8951725,247.888208,0.44386604,0.686813557,1.360852356,1,1.5667985,0.134837144,3,Mg/Al/Cr
688,15,-5,42.511,0,32.3505,0,0,0,0,0,0,0,0,0,25.1385,1.177,465.25,248.0624603,241.7885261,0.503444855,0.719515001,1.451194584,1,1.55075975,0.141152419,3,Mg/Al/Cr
689,15,15,46.45525,0,25.5565,0,0,0,0,0,0,0,0,0,27.98825,1.031,474.75,221.7286643,216.0743535,0.546188633,0.738268369,1.07760912,1,1.5388135,0.144086154,3,Mg/Al/Cr
690,15,35,51.23869,0,19.65535,0,0,0,0,0,0,0,0,0,29.10596,0.969,498.414,218.7823142,213.6898185,0.563535874,0.74405154,0.270504625,1,1.532509795,0.143812433,3,Mg/Al/Cr
691,25,-25,34.31685,0,43.77808,0,0,0,0,0,0,0,0,0,21.90507,1.315,418.6719,249.4007575,242.0574684,0.454276816,0.695018231,2.595360686,1,1.56617383,0.137434646,3,Mg/Al/Cr
692,25,-15,36.71647,0,39.59994,0,0,0,0,0,0,0,0,0,23.68359,1.237,427.9479,239.8053132,232.8426246,0.480941917,0.709686389,2.491997639,1,1.5587492,0.14028038,3,Mg/Al/Cr
693,25,5,40.668,0,31.422,0,0,0,0,0,0,0,0,0,27.91,1.106,455.25,228.0884445,221.8577435,0.54399274,0.739219253,2.399570304,1,1.541981,0.145869687,3,Mg/Al/Cr
694,25,25,43.96943,0,23.85918,0,0,0,0,0,0,0,0,0,32.17138,1.004,473.218,215.225225,209.665314,0.60744234,0.762953222,2.040850392,1,1.525415289,0.149653515,3,Mg/Al/Cr
695,35,-5,35.58508,0,38.60111,0,0,0,0,0,0,0,0,0,25.8138,1.193,427.6015,231.088251,224.1868819,0.512158852,0.726294893,3.33647354,1,1.551858994,0.144281286,3,Mg/Al/Cr
696,-35,-15,51.36866,0,0,35.63913,0,0,0,0,0,0,0,0,12.99221,1.351,479.1007,293.2110657,287.8545178,0.325525065,0.575918697,-5.255321441,0,1.649429456,0.165492133,3,Mg/Al/Fe
697,-25,-25,47.65472,0,0,39.06874,0,0,0,0,0,0,0,0,13.27654,1.336,418.3872,253.2112805,247.6110844,0.329016127,0.582285036,-4.963491882,0,1.656121608,0.169502075,3,Mg/Al/Fe
698,-25,-5,51.6835,0,0,32.41075,0,0,0,0,0,0,0,0,15.90575,1.356,467.5625,287.2086818,282.0261335,0.368588735,0.622298679,-4.316371789,0,1.6335864,0.171597377,3,Mg/Al/Fe
699,-25,15,55.384,0,0,26.92873,0,0,0,0,0,0,0,0,17.68727,1.398,483.1667,305.9865721,301.154574,0.395587065,0.644558441,-3.91659568,1,1.616181396,0.170040697,3,Mg/Al/Fe
700,-25,25,56.89888,0,0,23.95532,0,0,0,0,0,0,0,0,19.14581,1.437,486.2273,316.5150094,311.8645818,0.417402955,0.661120637,-3.566599142,1,1.605264435,0.169714987,3,Mg/Al/Fe
701,-15,-15,47.9835,0,0,35.79575,0,0,0,0,0,0,0,0,16.22075,1.333,419.0625,253.0504716,247.6268463,0.372535135,0.627915298,-3.99956215,0,1.6400884,0.176120715,3,Mg/Al/Fe
702,-15,5,51.944,0,0,29.546,0,0,0,0,0,0,0,0,18.51,1.335,459.3125,277.7715309,272.7430553,0.40707696,0.655485035,-3.584376906,1,1.6194712,0.175697354,3,Mg/Al/Fe
703,-15,25,54.944,0,0,23.58236,0,0,0,0,0,0,0,0,21.47364,1.368,481.1364,298.1621516,293.497178,0.451390286,0.68556463,-2.998924983,1,1.597460272,0.174879654,3,Mg/Al/Fe
704,-5,-25,44.56067,0,0,38.68667,0,0,0,0,0,0,0,0,16.75267,1.369,380.5854,236.0226999,230.388611,0.379735949,0.636194745,-3.51602936,0,1.644852825,0.180518817,3,Mg/Al/Fe
705,-5,-5,48.4155,0,0,32.3335,0,0,0,0,0,0,0,0,19.251,1.313,422.0625,251.0381323,245.8027533,0.417343705,0.664944151,-3.151928836,0,1.6233807,0.181097407,3,Mg/Al/Fe
706,-5,15,51.504,0,0,26.19964,0,0,0,0,0,0,0,0,22.29636,1.301,452.6818,266.7893769,261.9279253,0.462880034,0.694160277,-2.65005336,1,1.600750128,0.18072573,3,Mg/Al/Fe
707,-5,35,54.66121,0,0,20.27667,0,0,0,0,0,0,0,0,25.06212,1.375,499.4091,311.0694432,306.572106,0.504302521,0.71603053,-2.313799214,1,1.579422314,0.177298679,3,Mg/Al/Fe
708,5,-15,44.9755,0,0,35.2635,0,0,0,0,0,0,0,0,19.761,1.353,400.0833,245.2146553,239.7664743,0.424217705,0.671501103,-2.67211771,0,1.6282967,0.185789302,3,Mg/Al/Fe
709,5,5,47.452,0,0,28.718,0,0,0,0,0,0,0,0,23.83,1.283,428.5625,249.0800964,244.0166816,0.48474668,0.708412151,-1.973302118,1,1.6016896,0.18782292,3,Mg/Al/Fe
710,5,25,50.758,0,0,22.796,0,0,0,0,0,0,0,0,26.446,1.322,468.125,280.3441463,275.6473843,0.52398698,0.727175896,-1.824412358,1,1.5808132,0.184344229,3,Mg/Al/Fe
711,15,-25,41.616,0,0,36.726,0,0,0,0,0,0,0,0,21.658,1.423,353.75,228.0339713,222.4509925,0.45157912,0.691286489,-1.719003715,0,1.6258232,0.192398572,3,Mg/Al/Fe
712,15,-5,44.012,0,0,31.648,0,0,0,0,0,0,0,0,24.34,1.297,410.0625,240.9285313,235.6523145,0.49162068,0.71346514,-1.439476774,0,1.6066056,0.192904407,3,Mg/Al/Fe
713,15,15,46.638,0,0,25.286,0,0,0,0,0,0,0,0,28.076,1.31,434.3125,257.7340669,252.8356389,0.54726298,0.739146618,-1.12490195,1,1.5814012,0.191543553,3,Mg/Al/Fe
714,15,35,49.98377,0,0,19.5117,0,0,0,0,0,0,0,0,30.50453,1.301,483.9255,285.2029452,280.6641521,0.583743779,0.752801566,-1.225560046,1,1.56141215,0.185841224,3,Mg/Al/Fe
715,25,-25,40.07352,0,0,34.95055,0,0,0,0,0,0,0,0,24.97593,1.493,315.505,213.3851811,207.8680417,0.500258696,0.719469901,-0.678259698,0,1.61196342,0.198470522,3,Mg/Al/Fe
