Repository: krgdy/AI_Introduction_HW_Data

# AI_Introduction_HW_Data
인공지능 개론 Homework1 Classification, Regression, Clustering를 위한 데이터  
amorphous: 비정질, 결정질 classification용  
hardness: 경도 regression용

File: unsupervised_learning/Resistivity_data_set .csv (part 1 of 28)
Number,X,Y,Al,Ti,Cr,Fe,Co,Ni,Cu,Zr,Mo,W,Mn,Si,Mg,Resistance,Thickness,Resistivity,Ex_resistivity,ravg,delta,dHmix,ENavg,dEN,N,Compo
52389,27,23,19.67769,0,0,0,50.24371,0,0,0,30.0786,0,0,0,0,0.587,532,141.464652,136.2017885,0.13185063,0.055329144,-11.72024478,1.911090317,0.192249969,3,Al/Co/Mo
52390,27,25,19.32815,0,0,0,49.83796,0,0,0,30.83389,0,0,0,0,0.588,528.8,140.8532832,135.5846688,0.131870795,0.055062656,-11.58621476,1.914148887,0.192608008,3,Al/Co/Mo
52391,27,27,18.97987,0,0,0,49.42702,0,0,0,31.5931,0,0,0,0,0.59,525.6,140.477112,135.2028279,0.131891605,0.054794211,-11.45207138,1.917214843,0.192925781,3,Al/Co/Mo
52392,27,29,18.63285,0,0,0,49.0109,0,0,0,32.35625,0,0,0,0,0.593,522.4,140.3317896,135.0519152,0.131913101,0.054523731,-11.31781306,1.920288805,0.193203157,3,Al/Co/Mo
52393,27,31,18.28708,0,0,0,48.58958,0,0,0,33.12334,0,0,0,0,0.595,521.7,140.6164095,135.3310257,0.131935242,0.054251156,-11.18342437,1.923370236,0.19343992,3,Al/Co/Mo
52394,27,33,17.94257,0,0,0,48.16308,0,0,0,33.89435,0,0,0,0,0.599,523.5,142.0501545,136.7593419,0.131958041,0.053976421,-11.04890378,1.926459241,0.193635851,3,Al/Co/Mo
52395,29,-31,31.18302,0,0,0,54.54208,0,0,0,14.2749,0,0,0,0,0.529,745.0961,178.5525941,173.5605386,0.132183183,0.061788995,-15.37341392,1.835775566,0.178796372,3,Al/Co/Mo
52396,29,-29,30.69094,0,0,0,54.60328,0,0,0,14.70579,0,0,0,0,0.538,731.376,178.2465705,173.2407267,0.132142019,0.061584029,-15.2449153,1.838310862,0.179346132,3,Al/Co/Mo
52397,29,-27,30.20399,0,0,0,54.65247,0,0,0,15.14354,0,0,0,0,0.546,717.0774,177.36049,172.3411051,0.132102508,0.061376268,-15.11554659,1.840851139,0.179884993,3,Al/Co/Mo
52398,29,-25,29.72217,0,0,0,54.68967,0,0,0,15.58816,0,0,0,0,0.554,702.2003,176.2255917,171.192911,0.132064688,0.06116587,-14.98541762,1.843396989,0.180412857,3,Al/Co/Mo
52399,29,-23,29.24549,0,0,0,54.71488,0,0,0,16.03964,0,0,0,0,0.56,686.7447,174.2133955,169.1676647,0.132028561,0.060953005,-14.85463063,1.845948357,0.18092958,3,Al/Co/Mo
52400,29,-21,28.77394,0,0,0,54.72808,0,0,0,16.49798,0,0,0,0,0.565,662.5,169.5635625,164.5050288,0.131994087,0.060737843,-14.72327224,1.848504706,0.181435016,3,Al/Co/Mo
52401,29,-19,28.30752,0,0,0,54.72928,0,0,0,16.96319,0,0,0,0,0.57,643.9,166.261419,161.1903283,0.131961292,0.060520528,-14.59143946,1.85106644,0.18192906,3,Al/Co/Mo
52402,29,-17,27.84624,0,0,0,54.71849,0,0,0,17.43527,0,0,0,0,0.574,639.3,166.2320646,161.148662,0.131930203,0.060301206,-14.45922868,1.853633908,0.182411595,3,Al/Co/Mo
52403,29,-15,27.39009,0,0,0,54.6957,0,0,0,17.91421,0,0,0,0,0.579,634.7,166.4735589,161.378091,0.131900779,0.060080031,-14.32671727,1.856206545,0.182882442,3,Al/Co/Mo
52404,29,-13,26.93907,0,0,0,54.66091,0,0,0,18.40001,0,0,0,0,0.582,623.6,164.4096456,159.3023589,0.131873021,0.059857139,-14.19398791,1.858784351,0.183341468,3,Al/Co/Mo
52405,29,-11,26.49319,0,0,0,54.61413,0,0,0,18.89268,0,0,0,0,0.586,606,160.867548,155.7486876,0.131846969,0.059632654,-14.06112846,1.861367891,0.183788577,3,Al/Co/Mo
52406,29,-9,26.05244,0,0,0,54.55534,0,0,0,19.39221,0,0,0,0,0.587,593.6,157.8447696,152.7145827,0.13182257,0.059406715,-13.92820388,1.863956412,0.184223589,3,Al/Co/Mo
52407,29,-7,25.61683,0,0,0,54.48456,0,0,0,19.89861,0,0,0,0,0.59,586.4,156.727128,151.5858597,0.131799877,0.059179429,-13.79529764,1.866550667,0.184646405,3,Al/Co/Mo
52408,29,-5,25.18635,0,0,0,54.40178,0,0,0,20.41187,0,0,0,0,0.591,579.2,155.0651616,149.9130584,0.131778849,0.058950919,-13.66247039,1.869150091,0.185056842,3,Al/Co/Mo
52409,29,-3,24.761,0,0,0,54.307,0,0,0,20.932,0,0,0,0,0.592,570.7,153.0480432,147.8853511,0.1317595,0.058721286,-13.52978952,1.8717549,0.18545478,3,Al/Co/Mo
52410,29,-1,24.339,0,0,0,54.386,0,0,0,21.275,0,0,0,0,0.593,560.9,150.6740061,145.4992512,0.13172127,0.058523599,-13.40987524,1.8738547,0.185431837,3,Al/Co/Mo
52411,29,1,23.92125,0,0,0,54.151,0,0,0,21.92775,0,0,0,0,0.593,556.8,149.5726272,144.3887498,0.131717878,0.058269428,-13.26863059,1.876810325,0.186063896,3,Al/Co/Mo
52412,29,3,23.61,0,0,0,53.696,0,0,0,22.694,0,0,0,0,0.593,558.4,150.0024336,144.8142786,0.13174614,0.058028122,-13.14376018,1.8797962,0.187092877,3,Al/Co/Mo
52413,29,5,23.24791,0,0,0,53.34213,0,0,0,23.40996,0,0,0,0,0.594,557.7,150.0670314,144.872321,0.131759719,0.057778275,-13.01064663,1.882778531,0.187865417,3,Al/Co/Mo
52414,29,7,22.88708,0,0,0,52.98307,0,0,0,24.12985,0,0,0,0,0.594,554.7,149.2597854,144.0586002,0.131773958,0.057526927,-12.87744167,1.885768464,0.188598008,3,Al/Co/Mo
52415,29,9,22.5275,0,0,0,52.61882,0,0,0,24.85368,0,0,0,0,0.595,551.7,148.7024595,143.4948799,0.131788855,0.057274035,-12.74414073,1.888766054,0.189290752,3,Al/Co/Mo
52416,29,11,22.16918,0,0,0,52.24939,0,0,0,25.58144,0,0,0,0,0.595,548.7,147.8938545,142.6799604,0.131804423,0.057019556,-12.61074697,1.891771434,0.189943726,3,Al/Co/Mo
52417,29,13,21.81211,0,0,0,51.87477,0,0,0,26.31313,0,0,0,0,0.595,545.7,147.0852495,141.8651218,0.131820637,0.05676345,-12.47725115,1.894784255,0.190556956,3,Al/Co/Mo
52418,29,15,21.4563,0,0,0,51.49495,0,0,0,27.04875,0,0,0,0,0.596,542.7,146.5224876,141.2962075,0.131837497,0.056505673,-12.34365257,1.89780449,0.191130486,3,Al/Co/Mo
52419,29,17,21.10174,0,0,0,51.10996,0,0,0,27.78831,0,0,0,0,0.597,539.7,145.9570077,140.7246543,0.13185504,0.056246162,-12.20995127,1.900832758,0.19166431,3,Al/Co/Mo
52420,29,19,20.74844,0,0,0,50.71977,0,0,0,28.53179,0,0,0,0,0.597,536.7,145.1456847,139.9073398,0.131873216,0.055984884,-12.07613831,1.903868224,0.192158383,3,Al/Co/Mo
52421,29,21,20.39639,0,0,0,50.3244,0,0,0,29.27921,0,0,0,0,0.598,533.7,144.5761278,139.3318711,0.131892063,0.05572177,-11.942212,1.906911535,0.192612664,3,Al/Co/Mo
52422,29,23,20.0456,0,0,0,49.92384,0,0,0,30.03056,0,0,0,0,0.599,530.7,144.0038529,138.753765,0.13191157,0.055456771,-11.80816822,1.909962448,0.193027079,3,Al/Co/Mo
52423,29,25,19.69606,0,0,0,49.51809,0,0,0,30.78585,0,0,0,0,0.602,527.6,143.8796856,138.6238468,0.131931734,0.055189824,-11.67399854,1.913021018,0.193401516,3,Al/Co/Mo
52424,29,27,19.34778,0,0,0,49.10715,0,0,0,31.54507,0,0,0,0,0.604,524.4,143.4821328,138.2206237,0.131952558,0.054920872,-11.53970006,1.91608719,0.193735854,3,Al/Co/Mo
52425,29,29,19.00076,0,0,0,48.69103,0,0,0,32.30821,0,0,0,0,0.606,521.2,143.0787816,137.8116828,0.13197404,0.054649853,-11.4052671,1.919160936,0.194029925,3,Al/Co/Mo
52426,29,31,18.65499,0,0,0,48.26971,0,0,0,33.0753,0,0,0,0,0.609,520.5,143.5939785,138.3213703,0.131996181,0.054376691,-11.27068834,1.922242367,0.194283569,3,Al/Co/Mo
52427,31,-29,31.16298,0,0,0,54.11685,0,0,0,14.72017,0,0,0,0,0.536,738.4428,179.2998194,174.3110519,0.132228555,0.061684378,-15.32762878,1.83707643,0.180044419,3,Al/Co/Mo
52428,31,-27,30.67218,0,0,0,54.17505,0,0,0,15.15277,0,0,0,0,0.545,723.3729,178.5899184,173.5874246,0.132187797,0.061480787,-15.20000945,1.83961287,0.18057871,3,Al/Co/Mo
52429,31,-25,30.18652,0,0,0,54.22125,0,0,0,15.59224,0,0,0,0,0.554,707.7245,177.611956,172.5959816,0.132148733,0.061274363,-15.07151886,1.842154856,0.181102237,3,Al/Co/Mo
52430,31,-23,29.70598,0,0,0,54.25545,0,0,0,16.03857,0,0,0,0,0.562,691.4976,176.045608,171.0163998,0.132111319,0.061065283,-14.94224852,1.84470185,0.181614809,3,Al/Co/Mo
52431,31,-21,29.23058,0,0,0,54.27765,0,0,0,16.49177,0,0,0,0,0.568,672.1,172.9340184,167.8918222,0.132075599,0.060853703,-14.81230769,1.84725439,0.182116352,3,Al/Co/Mo
52432,31,-19,28.76032,0,0,0,54.28785,0,0,0,16.95183,0,0,0,0,0.574,653.5,169.924377,164.869439,0.132041559,0.060639786,-14.68179005,1.84981226,0.182606704,3,Al/Co/Mo
52433,31,-17,28.29518,0,0,0,54.28606,0,0,0,17.41876,0,0,0,0,0.579,648.9,170.1980343,165.1306001,0.132009196,0.060423679,-14.55078278,1.852375542,0.183085727,3,Al/Co/Mo
52434,31,-15,27.83518,0,0,0,54.27227,0,0,0,17.89255,0,0,0,0,0.585,637.8,169.020189,163.9405049,0.131978513,0.060205536,-14.41937918,1.854944154,0.183553289,3,Al/Co/Mo
52435,31,-13,27.38032,0,0,0,54.24647,0,0,0,18.37321,0,0,0,0,0.589,620.2,165.4799034,160.3882158,0.131949511,0.059985495,-14.28766369,1.857518124,0.18400928,3,Al/Co/Mo
52436,31,-11,26.93059,0,0,0,54.20869,0,0,0,18.86073,0,0,0,0,0.593,602.6,161.8758354,156.7723895,0.131922199,0.059763688,-14.15571934,1.860097639,0.18445352,3,Al/Co/Mo
52437,31,-9,26.48599,0,0,0,54.1589,0,0,0,19.35511,0,0,0,0,0.597,590.2,159.6142782,154.4993212,0.13189654,0.059540255,-14.02361727,1.862682135,0.184885869,3,Al/Co/Mo
52438,31,-7,26.04652,0,0,0,54.09712,0,0,0,19.85636,0,0,0,0,0.599,583,158.195301,153.0690783,0.131872573,0.059315308,-13.89143899,1.865272204,0.18530621,3,Al/Co/Mo
52439,31,-5,25.61219,0,0,0,54.02333,0,0,0,20.36447,0,0,0,0,0.602,574.5,156.669597,151.5323555,0.131850273,0.059088974,-13.75925434,1.867867415,0.185714393,3,Al/Co/Mo
52440,31,-3,25.18299,0,0,0,53.93755,0,0,0,20.87945,0,0,0,0,0.604,564.7,154.5086964,149.3606814,0.131829665,0.058861355,-13.62713346,1.870468199,0.186110281,3,Al/Co/Mo
52441,31,-1,24.75893,0,0,0,53.83978,0,0,0,21.40129,0,0,0,0,0.604,554.9,151.8272988,146.668756,0.131810749,0.058632558,-13.49514419,1.873074501,0.186493723,3,Al/Co/Mo
52442,31,1,24.34,0,0,0,53.73,0,0,0,21.93,0,0,0,0,0.606,550.8,151.2045144,146.0356904,0.1317935,0.058402684,-13.36334052,1.875686,0.186864575,3,Al/Co/Mo
52443,31,3,23.97666,0,0,0,53.38132,0,0,0,22.64203,0,0,0,0,0.607,552.4,151.8939804,146.7185201,0.131806435,0.058154266,-13.23036718,1.87866089,0.187692682,3,Al/Co/Mo
52444,31,5,23.61457,0,0,0,53.02744,0,0,0,23.35799,0,0,0,0,0.607,554,152.333934,147.151919,0.131820002,0.057904353,-13.09728008,1.881643033,0.188480731,3,Al/Co/Mo
52445,31,7,23.25373,0,0,0,52.66839,0,0,0,24.07788,0,0,0,0,0.607,553.3,152.1414543,146.9529641,0.131834238,0.057652895,-12.96408495,1.884632993,0.189228863,3,Al/Co/Mo
52446,31,9,22.89415,0,0,0,52.30414,0,0,0,24.80171,0,0,0,0,0.608,550.3,151.5658272,146.3709426,0.131849135,0.057399857,-12.83077945,1.887630583,0.189937227,3,Al/Co/Mo
52447,31,11,22.53583,0,0,0,51.9347,0,0,0,25.52947,0,0,0,0,0.608,547.3,150.7395552,145.5383567,0.131864691,0.057145198,-12.69736226,1.890635775,0.190605889,3,Al/Co/Mo
52448,31,13,22.17876,0,0,0,51.56008,0,0,0,26.26116,0,0,0,0,0.609,544.3,150.1598511,144.952419,0.131880904,0.05688887,-12.56382861,1.893648596,0.191234885,3,Al/Co/Mo
52449,31,15,21.82295,0,0,0,51.18027,0,0,0,26.99678,0,0,0,0,0.609,541.3,149.3322201,144.118635,0.131897777,0.056630828,-12.43017774,1.896669019,0.191824268,3,Al/Co/Mo
52450,31,17,21.46839,0,0,0,50.79527,0,0,0,27.73633,0,0,0,0,0.61,538.3,148.748439,143.5287818,0.131915294,0.056371024,-12.29640171,1.899696883,0.192374022,3,Al/Co/Mo
52451,31,19,21.11509,0,0,0,50.40509,0,0,0,28.47982,0,0,0,0,0.611,535.3,148.1619399,142.93629,0.131933496,0.056109398,-12.1625046,1.902732753,0.192884166,3,Al/Co/Mo
52452,31,21,20.76305,0,0,0,50.00971,0,0,0,29.22724,0,0,0,0,0.612,532.3,147.5727228,142.3411615,0.131952345,0.055845906,-12.02847611,1.905776037,0.193354637,3,Al/Co/Mo
52453,31,23,20.41226,0,0,0,49.60915,0,0,0,29.97859,0,0,0,0,0.614,529.3,147.2205606,141.983168,0.131971852,0.055580486,-11.89431128,1.90882695,0.193785343,3,Al/Co/Mo
52454,31,25,20.06272,0,0,0,49.2034,0,0,0,30.73388,0,0,0,0,0.615,526.3,146.6245485,141.3814051,0.131992016,0.055313076,-11.76000392,1.91188552,0.194176205,3,Al/Co/Mo
52455,31,27,19.71444,0,0,0,48.79247,0,0,0,31.49309,0,0,0,0,0.618,523.2,146.4719328,141.223119,0.132012839,0.055043623,-11.62555185,1.914951664,0.194527095,3,Al/Co/Mo
52456,31,29,19.36742,0,0,0,48.37634,0,0,0,32.25624,0,0,0,0,0.622,520,146.51832,141.2639165,0.132034322,0.054772056,-11.49094716,1.918025438,0.1948379,3,Al/Co/Mo
52457,33,-27,31.13525,0,0,0,53.70962,0,0,0,15.15514,0,0,0,0,0.544,730.2469,179.9562041,174.9703552,0.132271423,0.061578623,-15.28086636,1.838369405,0.181234944,3,Al/Co/Mo
52458,33,-25,30.64573,0,0,0,53.76481,0,0,0,15.58946,0,0,0,0,0.554,713.8272,179.1435018,174.1439886,0.132231072,0.061376265,-15.15405954,1.840907017,0.181754264,3,Al/Co/Mo
52459,33,-23,30.16135,0,0,0,53.80801,0,0,0,16.03064,0,0,0,0,0.562,696.829,177.4029078,172.389976,0.132192413,0.061171051,-15.02637405,1.843450147,0.182262871,3,Al/Co/Mo
52460,33,-21,29.6821,0,0,0,53.83921,0,0,0,16.47869,0,0,0,0,0.57,679.2524,175.3897622,170.3636578,0.132155434,0.060963148,-14.89790575,1.845998662,0.182760644,3,Al/Co/Mo
52461,33,-19,29.20798,0,0,0,53.85842,0,0,0,16.93361,0,0,0,0,0.578,663.1,173.6221254,168.5830937,0.132120146,0.060752713,-14.76875502,1.84855275,0.183247446,3,Al/Co/Mo
52462,33,-17,28.739,0,0,0,53.86562,0,0,0,17.39538,0,0,0,0,0.583,652,172.192548,167.1408365,0.132086512,0.060539919,-14.63901231,1.851111764,0.183723103,3,Al/Co/Mo
52463,33,-15,28.27515,0,0,0,53.86083,0,0,0,17.86403,0,0,0,0,0.589,634.4,169.2687048,164.2045583,0.132054583,0.060324895,-14.50877438,1.853676567,0.184187543,3,Al/Co/Mo
52464,33,-13,27.81643,0,0,0,53.84403,0,0,0,18.33953,0,0,0,0,0.594,616.8,165.9697776,160.8934438,0.132024293,0.060107808,-14.37811897,1.856246135,0.184640547,3,Al/Co/Mo
52465,33,-11,27.36285,0,0,0,53.81525,0,0,0,18.82191,0,0,0,0,0.599,599.2,162.5911224,157.5028453,0.131995736,0.05988877,-14.24714725,1.858821841,0.18508207,3,Al/Co/Mo
52466,33,-9,26.9144,0,0,0,53.77446,0,0,0,19.31114,0,0,0,0,0.604,586.8,160.5555216,155.4555488,0.131968817,0.059667941,-14.11592342,1.861402312,0.185511879,3,Al/Co/Mo
52467,33,-7,26.47109,0,0,0,53.72167,0,0,0,19.80724,0,0,0,0,0.607,578.3,159.0157293,153.9043066,0.131943593,0.059445433,-13.98453531,1.863988329,0.185929899,3,Al/Co/Mo
52468,33,-5,26.0329,0,0,0,53.65689,0,0,0,20.31021,0,0,0,0,0.611,568.5,157.3511355,152.2285085,0.131920045,0.059221366,-13.85305057,1.866579758,0.186335949,3,Al/Co/Mo
52469,33,-3,25.59986,0,0,0,53.58011,0,0,0,20.82004,0,0,0,0,0.614,558.7,155.3979354,150.2643501,0.131898192,0.058995861,-13.72154948,1.869176678,0.186729914,3,Al/Co/Mo
52470,33,-1,25.17194,0,0,0,53.49133,0,0,0,21.33673,0,0,0,0,0.616,548.9,153.1694472,148.0251504,0.13187799,0.058769028,-13.59008608,1.871778606,0.187111596,3,Al/Co/Mo
52471,33,1,24.75396,0,0,0,53.3189,0,0,0,21.92714,0,0,0,0,0.618,544.8,152.5189392,147.3649506,0.131867698,0.058529276,-13.45471884,1.8745603,0.187635083,3,Al/Co/Mo
52472,33,3,24.34206,0,0,0,53.07182,0,0,0,22.58612,0,0,0,0,0.619,546.4,153.2143848,148.0515398,0.131866044,0.058276715,-13.31522681,1.877517574,0.188272986,3,Al/Co/Mo
52473,33,5,23.97997,0,0,0,52.71795,0,0,0,23.30209,0,0,0,0,0.62,548,153.91128,148.7418791,0.131879637,0.058026716,-13.1821726,1.880500121,0.189076669,3,Al/Co/Mo
52474,33,7,23.61913,0,0,0,52.35889,0,0,0,24.02198,0,0,0,0,0.62,549.6,154.360656,149.1847806,0.131893861,0.057775148,-13.04898782,1.883489893,0.189840456,3,Al/Co/Mo
52475,33,9,23.25955,0,0,0,51.99464,0,0,0,24.7458,0,0,0,0,0.622,548.9,154.6613574,149.4790881,0.131908745,0.057521963,-12.91567693,1.886487267,0.190564509,3,Al/Co/Mo
52476,33,11,22.90123,0,0,0,51.62521,0,0,0,25.47356,0,0,0,0,0.621,545.9,153.5687667,148.3801829,0.131924313,0.057267112,-12.78224162,1.889492647,0.191248941,3,Al/Co/Mo
52477,33,13,22.54416,0,0,0,51.25059,0,0,0,26.20525,0,0,0,0,0.622,542.9,152.9707614,147.775944,0.131940526,0.057010556,-12.64867115,1.892505468,0.191893778,3,Al/Co/Mo
52478,33,15,22.18835,0,0,0,50.87078,0,0,0,26.94087,0,0,0,0,0.622,539.9,152.1254634,146.924493,0.131957399,0.056752249,-12.51496695,1.895525891,0.19249908,3,Al/Co/Mo
52479,33,17,21.83379,0,0,0,50.48578,0,0,0,27.68043,0,0,0,0,0.624,536.9,151.7665968,146.5595537,0.13197493,0.056492135,-12.38112257,1.898553971,0.19306486,3,Al/Co/Mo
52480,33,19,21.48049,0,0,0,50.09559,0,0,0,28.42392,0,0,0,0,0.624,533.9,150.9185808,145.7055457,0.131993119,0.056230167,-12.24713698,1.901589653,0.193591109,3,Al/Co/Mo
52481,33,21,21.12845,0,0,0,49.70022,0,0,0,29.17134,0,0,0,0,0.626,530.9,150.5515602,145.332613,0.132011981,0.055966288,-12.11300789,1.904633125,0.194077791,3,Al/Co/Mo
52482,33,23,20.77766,0,0,0,49.29966,0,0,0,29.92269,0,0,0,0,0.628,527.9,150.1791036,144.9543252,0.132031487,0.055700444,-11.9787238,1.907684038,0.194524825,3,Al/Co/Mo
52483,33,25,20.42812,0,0,0,48.89391,0,0,0,30.67797,0,0,0,0,0.631,524.9,150.0389907,144.8084619,0.132051638,0.055432576,-11.84427934,1.910742392,0.194932125,3,Al/Co/Mo
52484,33,27,20.07984,0,0,0,48.48297,0,0,0,31.43719,0,0,0,0,0.634,521.9,149.8907238,144.6545248,0.132072462,0.055162615,-11.7096743,1.913808564,0.195299619,3,Al/Co/Mo
52485,35,-23,30.61157,0,0,0,53.37258,0,0,0,16.01585,0,0,0,0,0.563,702.7389,179.2258263,174.2289243,0.132271826,0.061270754,-15.10717546,1.842193141,0.182874007,3,Al/Co/Mo
52486,35,-21,30.12847,0,0,0,53.41278,0,0,0,16.45875,0,0,0,0,0.571,684.3909,177.0266034,172.0163442,0.132233587,0.061066612,-14.98023368,1.844737631,0.183368154,3,Al/Co/Mo
52487,35,-19,29.65051,0,0,0,53.44098,0,0,0,16.90851,0,0,0,0,0.579,666.2,174.7355994,169.7122293,0.132197028,0.06085976,-14.85250415,1.847287451,0.183851524,3,Al/Co/Mo
52488,35,-17,29.17767,0,0,0,53.45718,0,0,0,17.36514,0,0,0,0,0.587,648.6,172.4698746,167.4336398,0.132162134,0.060650354,-14.72407675,1.849842495,0.184323974,3,Al/Co/Mo
52489,35,-15,28.70998,0,0,0,53.46139,0,0,0,17.82864,0,0,0,0,0.593,631,169.504899,164.4560444,0.132128959,0.060438542,-14.59506087,1.852403434,0.184785412,3,Al/Co/Mo
52490,35,-13,28.24741,0,0,0,53.45359,0,0,0,18.299,0,0,0,0,0.599,613.4,166.4442498,161.3830228,0.132097424,0.060224487,-14.46552679,1.854969193,0.185235625,3,Al/Co/Mo
52491,35,-11,27.78998,0,0,0,53.4338,0,0,0,18.77622,0,0,0,0,0.605,595.8,163.287927,158.2145733,0.132067581,0.060008323,-14.3355753,1.85754047,0.185674504,3,Al/Co/Mo
52492,35,-9,27.33768,0,0,0,53.40201,0,0,0,19.26031,0,0,0,0,0.609,582.1,160.5880017,155.5027672,0.132039417,0.059790185,-14.20528458,1.860117132,0.186101916,3,Al/Co/Mo
52493,35,-7,26.89051,0,0,0,53.35823,0,0,0,19.75126,0,0,0,0,0.615,572.3,159.4399185,154.3430491,0.13201293,0.059570206,-14.07473559,1.862699151,0.186517694,3,Al/Co/Mo
52494,35,-5,26.44848,0,0,0,53.30244,0,0,0,20.24908,0,0,0,0,0.619,562.5,157.7289375,152.6206797,0.131988125,0.059348511,-13.94400626,1.865286528,0.186921733,3,Al/Co/Mo
52495,35,-3,26.01158,0,0,0,53.23466,0,0,0,20.75376,0,0,0,0,0.623,552.7,155.9824413,150.8630409,0.131964998,0.059125218,-13.81316878,1.867879262,0.187313847,3,Al/Co/Mo
52496,35,-1,25.57982,0,0,0,53.15488,0,0,0,21.2653,0,0,0,0,0.626,542.9,153.9544962,148.8241994,0.131943551,0.058900443,-13.68229523,1.870477326,0.187693907,3,Al/Co/Mo
52497,35,1,25.16792,0,0,0,52.9078,0,0,0,21.92429,0,0,0,0,0.629,538.8,153.5240556,148.3849019,0.13194191,0.058649897,-13.54351197,1.873434816,0.188395735,3,Al/Co/Mo
52498,35,3,24.75601,0,0,0,52.66072,0,0,0,22.58327,0,0,0,0,0.63,540.4,154.224756,149.0767462,0.131940242,0.058398265,-13.4045326,1.876391929,0.189048663,3,Al/Co/Mo
52499,35,5,24.34411,0,0,0,52.41364,0,0,0,23.24225,0,0,0,0,0.632,542,155.172432,150.0155658,0.131938587,0.058145529,-13.2653676,1.879349203,0.189653254,3,Al/Co/Mo
52500,35,7,23.98328,0,0,0,52.05458,0,0,0,23.96214,0,0,0,0,0.633,543.6,155.8767564,150.7134154,0.131952826,0.057893841,-13.13220041,1.882339136,0.190432816,3,Al/Co/Mo
52501,35,9,23.6237,0,0,0,51.69033,0,0,0,24.68597,0,0,0,0,0.635,545.2,156.829506,151.6597706,0.131967723,0.057640494,-12.99888782,1.885336726,0.191172689,3,Al/Co/Mo
52502,35,11,23.26537,0,0,0,51.3209,0,0,0,25.41373,0,0,0,0,0.635,544.5,156.6281475,151.4520979,0.131983277,0.057385448,-12.86542858,1.888341945,0.191872955,3,Al/Co/Mo
52503,35,13,22.90831,0,0,0,50.94628,0,0,0,26.14542,0,0,0,0,0.636,541.5,156.010482,150.8281985,0.131999505,0.05712866,-12.73182668,1.891354927,0.19253373,3,Al/Co/Mo
52504,35,15,22.55249,0,0,0,50.56647,0,0,0,26.88104,0,0,0,0,0.636,538.5,155.146158,149.9577218,0.132016363,0.056870082,-12.59806593,1.894375189,0.193155001,3,Al/Co/Mo
52505,35,17,22.19794,0,0,0,50.18147,0,0,0,27.62059,0,0,0,0,0.638,535.5,154.766997,149.5724884,0.132033894,0.056609665,-12.46415599,1.897403214,0.193736855,3,Al/Co/Mo
52506,35,19,21.84464,0,0,0,49.79128,0,0,0,28.36408,0,0,0,0,0.639,532.5,154.1411775,148.9406768,0.132052084,0.05634735,-12.33008559,1.900438896,0.194279265,3,Al/Co/Mo
52507,35,21,21.49259,0,0,0,49.39591,0,0,0,29.1115,0,0,0,0,0.642,529.5,153.992367,148.7859545,0.132070931,0.056083085,-12.19585105,1.903482207,0.194782186,3,Al/Co/Mo
52508,35,23,21.1418,0,0,0,48.99535,0,0,0,29.86285,0,0,0,0,0.645,526.5,153.8354025,148.6231588,0.132090438,0.055816816,-12.06144955,1.90653312,0.195245589,3,Al/Co/Mo
52509,37,-21,30.56972,0,0,0,52.99834,0,0,0,16.43194,0,0,0,0,0.574,693.2117,180.2502927,175.2556331,0.132310063,0.061164532,-15.05946824,1.843471188,0.183939155,3,Al/Co/Mo
52510,37,-19,30.0879,0,0,0,53.03554,0,0,0,16.87656,0,0,0,0,0.582,674.2271,177.757278,172.7493227,0.132272244,0.060961332,-14.93320843,1.846017038,0.184419252,3,Al/Co/Mo
52511,37,-17,29.61122,0,0,0,53.06074,0,0,0,17.32804,0,0,0,0,0.59,653.7017,174.7148534,169.6938485,0.132236104,0.060755401,-14.80615473,1.848568218,0.184888631,3,Al/Co/Mo
52512,37,-15,29.13967,0,0,0,53.07394,0,0,0,17.78639,0,0,0,0,0.597,633.1763,171.2368317,166.2030234,0.132201644,0.06054689,-14.6784006,1.851124783,0.185347164,3,Al/Co/Mo
52513,37,-13,28.67325,0,0,0,53.07515,0,0,0,18.2516,0,0,0,0,0.603,612.6509,167.3511072,162.3047413,0.132168861,0.060335954,-14.55003973,1.853686705,0.185794683,3,Al/Co/Mo
52514,37,-11,28.21197,0,0,0,53.06436,0,0,0,18.72367,0,0,0,0,0.61,592.1255,163.6220394,158.5633622,0.132137758,0.060122741,-14.42116337,1.856253957,0.186231063,3,Al/Co/Mo
52515,37,-9,27.75582,0,0,0,53.04157,0,0,0,19.20261,0,0,0,0,0.615,576.6141,160.6418052,155.5710626,0.132108335,0.059907387,-14.29185479,1.858826594,0.18665617,3,Al/Co/Mo
52516,37,-7,27.30481,0,0,0,53.00678,0,0,0,19.68842,0,0,0,0,0.621,566.1167,159.2559872,154.1734251,0.132080605,0.059690025,-14.16220106,1.861404777,0.187069876,3,Al/Co/Mo
52517,37,-5,26.85893,0,0,0,52.95999,0,0,0,20.18108,0,0,0,0,0.626,555.6192,157.5613815,152.4672468,0.132054526,0.059470796,-14.03227387,1.863987913,0.187471971,3,Al/Co/Mo
52518,37,-3,26.41818,0,0,0,52.90121,0,0,0,20.68062,0,0,0,0,0.631,545.1218,155.8192507,150.7137883,0.132030153,0.059249802,-13.90215636,1.866576838,0.187862378,3,Al/Co/Mo
52519,37,-1,25.99378,0,0,0,52.74377,0,0,0,21.26245,0,0,0,0,0.635,534.6244,153.7873818,148.6719205,0.13201775,0.059014265,-13.76798209,1.869351654,0.188429932,3,Al/Co/Mo
52520,37,1,25.58187,0,0,0,52.4967,0,0,0,21.92143,0,0,0,0,0.638,530.9567,153.4539197,148.3296017,0.132016094,0.058764611,-13.62971235,1.872308955,0.189146589,3,Al/Co/Mo
52521,37,3,25.16997,0,0,0,52.24962,0,0,0,22.58041,0,0,0,0,0.641,534.1187,155.0936493,149.9604749,0.13201444,0.058513879,-13.49125456,1.875266229,0.189814491,3,Al/Co/Mo
52522,37,5,24.75807,0,0,0,52.00254,0,0,0,23.23939,0,0,0,0,0.644,537.2807,156.7419732,151.5999424,0.132012786,0.058262053,-13.3526067,1.878223503,0.190434133,3,Al/Co/Mo
52523,37,7,24.34617,0,0,0,51.75546,0,0,0,23.89837,0,0,0,0,0.645,540.4427,157.9092503,152.7583631,0.132011131,0.058009118,-13.21376875,1.881180777,0.191005984,3,Al/Co/Mo
52524,37,9,23.98659,0,0,0,51.39121,0,0,0,24.6222,0,0,0,0,0.647,543.6048,159.3256744,154.1683928,0.132026028,0.057755609,-13.08045365,1.884178367,0.191761754,3,Al/Co/Mo
52525,37,11,23.62826,0,0,0,51.02178,0,0,0,25.34996,0,0,0,0,0.65,543.6512,160.0780958,154.9145,0.132041582,0.057500364,-12.94697577,1.887183586,0.192477963,3,Al/Co/Mo
52526,37,13,23.2712,0,0,0,50.64716,0,0,0,26.08165,0,0,0,0,0.651,540.582,159.4192535,154.2494239,0.13205781,0.05724334,-12.81333903,1.890196568,0.193154737,3,Al/Co/Mo
52527,37,15,22.91538,0,0,0,50.26735,0,0,0,26.81727,0,0,0,0,0.651,537.5129,158.5141667,153.3381843,0.132074668,0.056984489,-12.6795273,1.89321683,0.193792072,3,Al/Co/Mo
52528,37,17,22.56083,0,0,0,49.88235,0,0,0,27.55682,0,0,0,0,0.653,534.4437,158.0932565,152.9112016,0.1320922,0.05672376,-12.5455502,1.896244855,0.194390063,3,Al/Co/Mo
52529,37,19,22.20753,0,0,0,49.49216,0,0,0,28.30031,0,0,0,0,0.656,531.3746,157.9075271,152.7194802,0.13211039,0.056461096,-12.41139648,1.899280537,0.194948694,3,Al/Co/Mo
52530,37,21,21.85548,0,0,0,49.09679,0,0,0,29.04773,0,0,0,0,0.66,528.3054,157.9527485,152.7587898,0.132129237,0.056196443,-12.27706249,1.902323848,0.195467928,3,Al/Co/Mo
52531,39,-17,30.03963,0,0,0,52.6763,0,0,0,17.28407,0,0,0,0,0.595,658.8034,177.5705744,172.5645538,0.132308381,0.06085547,-14.88539772,1.847288395,0.185417238,3,Al/Co/Mo
52532,39,-15,29.56423,0,0,0,52.6985,0,0,0,17.73727,0,0,0,0,0.602,635.3526,173.2644661,168.2454574,0.132272661,0.060650336,-14.75896087,1.849840935,0.185873005,3,Al/Co/Mo
52533,39,-13,29.09397,0,0,0,52.7087,0,0,0,18.19733,0,0,0,0,0.609,611.9019,168.8096605,163.77791,0.132238621,0.060442605,-14.63182092,1.852398805,0.186317967,3,Al/Co/Mo
52534,39,-11,28.62883,0,0,0,52.70691,0,0,0,18.66426,0,0,0,0,0.615,588.4511,163.9395342,158.8952875,0.132206258,0.060232421,-14.50406526,1.854962087,0.186751974,3,Al/Co/Mo
52535,39,-9,28.16883,0,0,0,52.69312,0,0,0,19.13805,0,0,0,0,0.621,571.1283,160.6658155,155.6093189,0.132175575,0.060019934,-14.37578698,1.857530699,0.187174888,3,Al/Co/Mo
52536,39,-7,27.71397,0,0,0,52.66733,0,0,0,19.61871,0,0,0,0,0.627,559.9334,159.0384435,153.9699428,0.132146585,0.059805276,-14.24707294,1.860104857,0.18758659,3,Al/Co/Mo
52537,39,-5,27.26424,0,0,0,52.62954,0,0,0,20.10623,0,0,0,0,0.634,548.7385,157.5987947,152.5185363,0.132119261,0.059588587,-14.11799895,1.862684184,0.187986891,3,Al/Co/Mo
52538,39,-3,26.81964,0,0,0,52.57975,0,0,0,20.60061,0,0,0,0,0.639,537.5436,155.6011333,150.5093638,0.132093602,0.059369993,-13.98864348,1.86526868,0.188375646,3,Al/Co/Mo
52539,39,-1,26.40774,0,0,0,52.33267,0,0,0,21.25959,0,0,0,0,0.644,526.3487,153.5527589,148.4521331,0.132091948,0.05912226,-13.85108299,1.868225954,0.189156371,3,Al/Co/Mo
52540,39,1,25.99583,0,0,0,52.0856,0,0,0,21.91857,0,0,0,0,0.649,523.1133,153.7937409,148.6842583,0.132090292,0.058873467,-13.71333044,1.871183255,0.189887819,3,Al/Co/Mo
52541,39,3,25.58393,0,0,0,51.83852,0,0,0,22.57755,0,0,0,0,0.652,527.8374,155.8999431,150.7816042,0.132088638,0.058623606,-13.57538978,1.874140529,0.190570593,3,Al/Co/Mo
52542,39,5,25.17203,0,0,0,51.59144,0,0,0,23.23654,0,0,0,0,0.656,532.5614,158.2602061,153.1330102,0.132086997,0.058372654,-13.43726058,1.877098019,0.191205216,3,Al/Co/Mo
52543,39,7,24.76012,0,0,0,51.34436,0,0,0,23.89552,0,0,0,0,0.658,537.2855,160.1508381,155.0147861,0.132085329,0.05812061,-13.29893536,1.880055132,0.191792107,3,Al/Co/Mo
52544,39,9,24.34822,0,0,0,51.09728,0,0,0,24.5545,0,0,0,0,0.66,542.0095,162.0500003,156.9050919,0.132083675,0.057867451,-13.16042445,1.883012406,0.19233176,3,Al/Co/Mo
52545,39,11,23.9899,0,0,0,50.72785,0,0,0,25.28226,0,0,0,0,0.664,542.8024,163.2706195,158.1193966,0.132099243,0.057612003,-13.02693313,1.886017786,0.193064024,3,Al/Co/Mo
52546,39,13,23.63283,0,0,0,50.35322,0,0,0,26.01395,0,0,0,0,0.666,539.6641,162.8155796,157.6581238,0.132115444,0.057354742,-12.89325588,1.889030419,0.193756862,3,Al/Co/Mo
52547,39,15,23.27702,0,0,0,49.97341,0,0,0,26.74957,0,0,0,0,0.668,536.5258,162.3548532,157.1912443,0.132132316,0.057095615,-12.7593987,1.892050842,0.194410359,3,Al/Co/Mo
52548,39,17,22.92246,0,0,0,49.58842,0,0,0,27.48912,0,0,0,0,0.672,533.3874,162.3716588,157.2019772,0.132149846,0.056834569,-12.62535372,1.895078894,0.195024538,3,Al/Co/Mo
52549,41,-11,29.04056,0,0,0,52.36146,0,0,0,18.59798,0,0,0,0,0.625,584.7766,165.5648749,160.5348128,0.132273079,0.060337741,-14.5844328,1.853664832,0.187237399,3,Al/Co/Mo
52550,41,-9,28.57671,0,0,0,52.35667,0,0,0,19.06662,0,0,0,0,0.63,565.6424,161.4286845,156.386188,0.132241136,0.060128198,-14.45723045,1.856229419,0.18765823,3,Al/Co/Mo
52551,41,-7,28.118,0,0,0,52.33987,0,0,0,19.54213,0,0,0,0,0.636,553.7501,159.5398338,154.4851492,0.132210874,0.059916328,-14.32949904,1.858799364,0.188068033,3,Al/Co/Mo
52552,41,-5,27.66441,0,0,0,52.31108,0,0,0,20.0245,0,0,0,0,0.642,541.8577,157.5863075,152.5196809,0.132182276,0.059702265,-14.20131765,1.861374505,0.188466604,3,Al/Co/Mo
52553,41,-3,27.2336,0,0,0,52.16865,0,0,0,20.59775,0,0,0,0,0.649,529.9654,155.8082377,150.7313037,0.132167801,0.059471385,-14.0686405,1.86414298,0.189077987,3,Al/Co/Mo
52554,41,-1,26.82169,0,0,0,51.92157,0,0,0,21.25673,0,0,0,0,0.654,518.0731,153.4853728,148.3995826,0.132166132,0.059224477,-13.93159277,1.867100093,0.189873341,3,Al/Co/Mo
52555,41,1,26.40979,0,0,0,51.67449,0,0,0,21.91572,0,0,0,0,0.66,515.27,154.0554246,148.9607775,0.132164491,0.058976514,-13.7943609,1.870057583,0.190619542,3,Al/Co/Mo
52556,41,3,25.99789,0,0,0,51.42742,0,0,0,22.5747,0,0,0,0,0.664,521.5561,156.8799024,151.7763984,0.13216285,0.058727491,-13.65693979,1.873015045,0.191317104,3,Al/Co/Mo
52557,41,5,25.58598,0,0,0,51.18034,0,0,0,23.23368,0,0,0,0,0.669,527.8421,159.9662433,154.8538831,0.132161181,0.058477396,-13.51932181,1.875972158,0.191966562,3,Al/Co/Mo
52558,41,7,25.17408,0,0,0,50.93326,0,0,0,23.89266,0,0,0,0,0.672,534.1282,162.5971701,157.4759535,0.132159527,0.058226211,-13.38151811,1.878929432,0.192568439,3,Al/Co/Mo
52559,41,9,24.76218,0,0,0,50.68618,0,0,0,24.55164,0,0,0,0,0.676,540.4143,165.4899903,160.3599173,0.132157873,0.057973923,-13.24352432,1.881886706,0.193123161,3,Al/Co/Mo
52560,41,11,24.35028,0,0,0,50.4391,0,0,0,25.21062,0,0,0,0,0.68,541.9536,166.9433869,161.8044576,0.132156219,0.057720516,-13.10534046,1.88484398,0.193631134,3,Al/Co/Mo
52561,-41,-11,0,10.01287,85.50188,0,4.233313,0,0,0,0.2519429,0,0,0,0,0.197,837.8282,74.7686264,59.59787351,0.129333255,0.099818954,-3.457174381,1.666567953,0.052875797,4,Cr/Ti/Co/Mo
52562,-41,-9,0,10.14161,85.45594,0,4.151325,0,0,0,0.2511155,0,0,0,0,0.2,828.0666,75.02283396,59.80891301,0.129388503,0.100342666,-3.471951095,1.666331691,0.052528121,4,Cr/Ti/Co/Mo
52563,-41,-7,0,10.27036,85.41001,0,4.069337,0,0,0,0.250288,0,0,0,0,0.205,818.305,75.99189383,60.73479937,0.12944378,0.100860968,-3.486473439,1.666095754,0.05217706,4,Cr/Ti/Co/Mo
52564,-41,-5,0,10.39911,85.36408,0,3.98735,0,0,0,0.2494606,0,0,0,0,0.209,808.5434,76.55046348,61.25019545,0.129499059,0.101373926,-3.50073845,1.665859839,0.051822554,4,Cr/Ti/Co/Mo
52565,-41,-3,0,10.52786,85.31814,0,3.905362,0,0,0,0.2486331,0,0,0,0,0.214,798.7818,77.43550526,62.09206496,0.129554323,0.101881639,-3.514745261,1.665623737,0.051464516,4,Cr/Ti/Co/Mo
52566,-41,-1,0,10.65661,85.27221,0,3.823374,0,0,0,0.2478057,0,0,0,0,0.22,789.0201,78.63374317,63.24712935,0.129609601,0.102384171,-3.528494842,1.665387802,0.051102882,4,Cr/Ti/Co/Mo
52567,-41,1,0,10.79845,85.21199,0,3.745031,0,0,0,0.2445334,0,0,0,0,0.225,779.2585,79.42592261,63.99232684,0.129670238,0.102931988,-3.546025665,1.665142428,0.050697731,4,Cr/Ti/Co/Mo
52568,-41,3,0,10.9816,85.11549,0,3.655815,0,0,0,0.2470926,0,0,0,0,0.231,769.4969,80.52246411,65.02943826,0.129749265,0.103630158,-3.570829541,1.664885576,0.050388315,4,Cr/Ti/Co/Mo
52569,-41,5,0,11.16842,85.01492,0,3.564834,0,0,0,0.2518323,0,0,0,0,0.237,759.7353,81.56594154,66.01244666,0.12983013,0.104331959,-3.595660556,1.664634533,0.050121624,4,Cr/Ti/Co/Mo
52570,-41,7,0,11.35308,84.91468,0,3.475093,0,0,0,0.257145,0,0,0,0,0.244,749.9737,82.89609301,67.28288706,0.129910108,0.105015658,-3.619791016,1.664389664,0.049871709,4,Cr/Ti/Co/Mo
52571,-41,9,0,11.53559,84.81478,0,3.386594,0,0,0,0.2630307,0,0,0,0,0.251,740.2121,84.16433641,68.4921718,0.12998923,0.105681813,-3.643240568,1.664151336,0.04963893,4,Cr/Ti/Co/Mo
52572,-41,11,0,11.71594,84.71523,0,3.299336,0,0,0,0.2694894,0,0,0,0,0.259,734.0664,86.12580851,70.39544066,0.130067492,0.106330906,-3.666022358,1.663919534,0.049423616,4,Cr/Ti/Co/Mo
52573,-39,-17,0,10.07258,85.06208,0,4.606667,0,0,0,0.2586667,0,0,0,0,0.192,857.1087,74.54788629,59.38337387,0.129359655,0.100062467,-3.552232513,1.667398864,0.054614193,4,Cr/Ti/Co/Mo
52574,-39,-15,0,10.20992,85.00742,0,4.525333,0,0,0,0.2573333,0,0,0,0,0.194,848.1787,74.53964051,59.32942424,0.12941858,0.100618217,-3.56968172,1.667158536,0.054274396,4,Cr/Ti/Co/Mo
52575,-39,-13,0,10.34725,84.95275,0,4.444,0,0,0,0.256,0,0,0,0,0.198,839.2488,75.27558187,60.01966712,0.129477478,0.101167822,-3.586849759,1.6669179,0.053931388,4,Cr/Ti/Co/Mo
52576,-39,-11,0,10.48458,84.89808,0,4.362667,0,0,0,0.2546667,0,0,0,0,0.202,830.3188,75.97915211,60.67753889,0.129536375,0.101711413,-3.603739634,1.666677264,0.053585106,4,Cr/Ti/Co/Mo
52577,-39,-9,0,10.62192,84.84342,0,4.281333,0,0,0,0.2533333,0,0,0,0,0.206,821.3888,76.65036004,61.30304296,0.1295953,0.102249114,-3.620354314,1.666436936,0.05323548,4,Cr/Ti/Co/Mo
52578,-39,-7,0,10.75925,84.78875,0,4.2,0,0,0,0.252,0,0,0,0,0.211,812.4589,77.65725904,62.26424349,0.129654198,0.102780983,-3.636687853,1.6661963,0.052882453,4,Cr/Ti/Co/Mo
52579,-39,-5,0,10.89658,84.73408,0,4.118667,0,0,0,0.2506667,0,0,0,0,0.215,803.5289,78.25969722,62.82098319,0.129713095,0.103307137,-3.652743229,1.665955664,0.052525952,4,Cr/Ti/Co/Mo
52580,-39,-3,0,11.03392,84.67942,0,4.037333,0,0,0,0.2493333,0,0,0,0,0.22,794.5989,79.18972637,63.7053085,0.12977202,0.103827693,-3.668523381,1.665715336,0.052165901,4,Cr/Ti/Co/Mo
52581,-39,-1,0,11.17125,84.62475,0,3.956,0,0,0,0.248,0,0,0,0,0.225,785.669,80.07931283,64.54919648,0.129830918,0.1043427,-3.684022421,1.6654747,0.051802236,4,Cr/Ti/Co/Mo
52582,-39,1,0,11.4182,84.46237,0,3.87868,0,0,0,0.2407514,0,0,0,0,0.232,776.739,81.63216194,66.02383594,0.12993631,0.105255422,-3.726793465,1.665169596,0.051333482,4,Cr/Ti/Co/Mo
52583,-39,3,0,11.60654,84.36155,0,3.78682,0,0,0,0.2450853,0,0,0,0,0.237,767.8091,82.43275279,66.76342711,0.130017766,0.105939472,-3.751415747,1.664913736,0.051059702,4,Cr/Ti/Co/Mo
52584,-39,5,0,11.79273,84.26107,0,3.6962,0,0,0,0.2499921,0,0,0,0,0.244,758.8791,83.88042468,68.15085187,0.130098363,0.106606032,-3.775337579,1.664664377,0.050802235,4,Cr/Ti/Co/Mo
52585,-39,7,0,11.97677,84.16094,0,3.606822,0,0,0,0.255472,0,0,0,0,0.25,749.9491,84.93173558,69.14266678,0.130178118,0.107255607,-3.798575987,1.664421727,0.050561439,4,Cr/Ti/Co/Mo
52586,-39,9,0,12.15865,84.06114,0,3.518685,0,0,0,0.2615248,0,0,0,0,0.258,741.0192,86.60587798,70.75807111,0.130256987,0.107888683,-3.821143073,1.664185268,0.050337634,4,Cr/Ti/Co/Mo
52587,-39,11,0,12.33837,83.96169,0,3.431788,0,0,0,0.2681506,0,0,0,0,0.265,734.9609,88.22838124,72.32259178,0.130334994,0.108505711,-3.843055107,1.663955315,0.050131139,4,Cr/Ti/Co/Mo
52588,-39,13,0,12.51594,83.86258,0,3.346133,0,0,0,0.2753495,0,0,0,0,0.273,731.7744,90.49780827,74.53478861,0.130412146,0.109107174,-3.864330532,1.663731906,0.04994227,4,Cr/Ti/Co/Mo
52589,-39,15,0,12.69135,83.76381,0,3.261718,0,0,0,0.2831213,0,0,0,0,0.281,728.5879,92.74413955,76.72464642,0.130488423,0.109693479,-3.88498141,1.663514834,0.049771299,4,Cr/Ti/Co/Mo
52590,-39,17,0,12.86461,83.66538,0,3.178545,0,0,0,0.2914661,0,0,0,0,0.291,725.4014,95.62458875,79.54937455,0.130563845,0.110265059,-3.905026177,1.663304304,0.04961851,4,Cr/Ti/Co/Mo
52591,-37,-21,0,10.25775,84.58625,0,4.88,0,0,0,0.276,0,0,0,0,0.19,862.1917,74.20883962,59.00805297,0.129441193,0.100810011,-3.657781503,1.6680129,0.056141228,4,Cr/Ti/Co/Mo
52592,-37,-19,0,10.39508,84.53158,0,4.798667,0,0,0,0.2746667,0,0,0,0,0.193,855.2027,74.76951686,59.52303174,0.12950009,0.10135742,-3.675306014,1.667772264,0.055813378,4,Cr/Ti/Co/Mo
52593,-37,-17,0,10.53242,84.47692,0,4.717333,0,0,0,0.2733333,0,0,0,0,0.197,847.1044,75.59644376,60.30425478,0.129559015,0.101898874,-3.692555374,1.667531936,0.055482544,4,Cr/Ti/Co/Mo
52594,-37,-15,0,10.66975,84.42225,0,4.636,0,0,0,0.272,0,0,0,0,0.2,839.006,76.0139436,60.67605615,0.129617913,0.102434431,-3.709523549,1.6672913,0.05514868,4,Cr/Ti/Co/Mo
52595,-37,-13,0,10.80708,84.36758,0,4.554667,0,0,0,0.2706667,0,0,0,0,0.204,830.9077,76.78584237,61.40225645,0.12967681,0.102964213,-3.726213561,1.667050664,0.054811728,4,Cr/Ti/Co/Mo
52596,-37,-11,0,10.94442,84.31292,0,4.473333,0,0,0,0.2693333,0,0,0,0,0.208,822.8094,77.52839291,62.09910313,0.129735735,0.103488335,-3.742628394,1.666810336,0.054471625,4,Cr/Ti/Co/Mo
52597,-37,-9,0,11.08175,84.25825,0,4.392,0,0,0,0.268,0,0,0,0,0.212,814.7111,78.2415952,62.76660695,0.129794633,0.104006851,-3.758762069,1.6665697,0.05412832,4,Cr/Ti/Co/Mo
52598,-37,-7,0,11.21908,84.20358,0,4.310667,0,0,0,0.2666667,0,0,0,0,0.217,806.6128,79.29084485,63.77015813,0.12985353,0.104519871,-3.774617582,1.666329064,0.053781749,4,Cr/Ti/Co/Mo
52599,-37,-5,0,11.35642,84.14892,0,4.229333,0,0,0,0.2653333,0,0,0,0,0.222,798.5145,80.30340921,64.73701863,0.129912455,0.105027502,-3.790197886,1.666088736,0.053431842,4,Cr/Ti/Co/Mo
52600,-37,-3,0,11.49375,84.09425,0,4.148,0,0,0,0.264,0,0,0,0,0.226,790.4161,80.92121949,65.30913044,0.129971353,0.105529791,-3.805497063,1.6658481,0.053078543,4,Cr/Ti/Co/Mo
52601,-37,-1,0,11.63108,84.03958,0,4.066667,0,0,0,0.2626667,0,0,0,0,0.232,782.3178,82.21847151,66.56068399,0.13003025,0.10602684,-3.820518076,1.665607464,0.052721779,4,Cr/Ti/Co/Mo
52602,-37,1,0,11.94167,83.7895,0,4.050667,0,0,0,0.2181667,0,0,0,0,0.238,774.2195,83.47170117,67.71810055,0.130158921,0.107134957,-3.892386985,1.665225694,0.051669131,4,Cr/Ti/Co/Mo
52603,-37,3,0,12.23364,83.60727,0,3.916584,0,0,0,0.242505,0,0,0,0,0.244,766.1212,84.68090848,68.83452632,0.13028714,0.108148873,-3.931111327,1.664935537,0.051703653,4,Cr/Ti/Co/Mo
52604,-37,5,0,12.4192,83.50689,0,3.826326,0,0,0,0.247579,0,0,0,0,0.251,758.0229,86.1894778,70.28306909,0.130367483,0.108782499,-3.954125063,1.664688049,0.051455008,4,Cr/Ti/Co/Mo
52605,-37,7,0,12.60261,83.40685,0,3.73731,0,0,0,0.2532259,0,0,0,0,0.257,749.9246,87.30697186,71.341289,0.130446972,0.109400148,-3.976468108,1.664447099,0.051222917,4,Cr/Ti/Co/Mo
52606,-37,9,0,12.78386,83.30716,0,3.649534,0,0,0,0.2594459,0,0,0,0,0.265,741.8262,89.05252618,73.02832465,0.130525599,0.110002236,-3.998153438,1.664212659,0.05100769,4,Cr/Ti/Co/Mo
52607,-37,11,0,12.96296,83.20781,0,3.563,0,0,0,0.2662388,0,0,0,0,0.272,735.8555,90.66917129,74.58720349,0.13060337,0.110589225,-4.019199622,1.663984756,0.050809637,4,Cr/Ti/Co/Mo
52608,-37,13,0,13.13989,83.1088,0,3.477706,0,0,0,0.2736048,0,0,0,0,0.28,732.0122,92.84842745,76.7094543,0.13068025,0.11116148,-4.039616133,1.663763034,0.050629039,4,Cr/Ti/Co/Mo
52609,-37,15,0,13.31468,83.01013,0,3.393654,0,0,0,0.2815437,0,0,0,0,0.289,728.1689,95.32968788,79.13445759,0.130756292,0.111719461,-4.059427003,1.663548013,0.050466179,4,Cr/Ti/Co/Mo
52610,-37,17,0,13.4873,82.9118,0,3.310842,0,0,0,0.2900557,0,0,0,0,0.297,724.3257,97.451504,81.20077749,0.130831442,0.112263481,-4.078638631,1.663339173,0.0503213,4,Cr/Ti/Co/Mo
52611,-37,19,0,13.65777,82.81381,0,3.229272,0,0,0,0.2991406,0,0,0,0,0.307,720.4824,100.1982079,83.89273752,0.130905737,0.112793944,-4.097271914,1.663136871,0.050194649,4,Cr/Ti/Co/Mo
52612,-37,21,0,13.82609,82.71617,0,3.148942,0,0,0,0.3087985,0,0,0,0,0.317,716.6392,102.9101058,86.55064289,0.130979187,0.11331119,-4.115341425,1.662941237,0.050086433,4,Cr/Ti/Co/Mo
52613,-35,-23,0,10.58025,84.05575,0,5.072,0,0,0,0.292,0,0,0,0,0.193,852.1836,74.50555996,59.22280061,0.129581628,0.102085537,-3.781186654,1.6683863,0.057304467,4,Cr/Ti/Co/Mo
52614,-35,-21,0,10.71758,84.00108,0,4.990667,0,0,0,0.2906667,0,0,0,0,0.196,849.5868,75.4331128,60.10465498,0.129640525,0.102618985,-3.798511301,1.668145664,0.056984887,4,Cr/Ti/Co/Mo
52615,-35,-19,0,10.85492,83.94642,0,4.909333,0,0,0,0.2893333,0,0,0,0,0.199,844.3667,76.1171249,60.74296323,0.12969945,0.103146713,-3.815560814,1.667905336,0.056662478,4,Cr/Ti/Co/Mo
52616,-35,-17,0,10.99225,83.89175,0,4.828,0,0,0,0.288,0,0,0,0,0.203,837.1,76.9788789,61.55901875,0.129758348,0.103668774,-3.832329126,1.6676647,0.056337202,4,Cr/Ti/Co/Mo
52617,-35,-15,0,11.12958,83.83708,0,4.746667,0,0,0,0.2866667,0,0,0,0,0.206,829.8333,77.43838389,61.97282527,0.129817245,0.104185282,-3.848819274,1.667424064,0.056009004,4,Cr/Ti/Co/Mo
52618,-35,-13,0,11.26692,83.78242,0,4.665333,0,0,0,0.2853333,0,0,0,0,0.21,822.5667,78.25077017,62.73950769,0.12987617,0.104696345,-3.865034259,1.667183736,0.055677829,4,Cr/Ti/Co/Mo
52619,-35,-11,0,11.40425,83.72775,0,4.584,0,0,0,0.284,0,0,0,0,0.214,815.3,79.0368126,63.47985165,0.129935068,0.105202012,-3.880968071,1.6669431,0.05534363,4,Cr/Ti/Co/Mo
52620,-35,-9,0,11.54158,83.67308,0,4.502667,0,0,0,0.2826667,0,0,0,0,0.219,808.0333,80.16255959,64.55990017,0.129993965,0.105702386,-3.896623721,1.666702464,0.055006349,4,Cr/Ti/Co/Mo
52621,-35,-7,0,11.67892,83.61842,0,4.421333,0,0,0,0.2813333,0,0,0,0,0.223,800.7667,80.89265127,65.24428799,0.13005289,0.106197568,-3.912004177,1.666462136,0.054665924,4,Cr/Ti/Co/Mo
52622,-35,-5,0,11.81625,83.56375,0,4.34,0,0,0,0.28,0,0,0,0,0.228,793.5,81.955854,66.26179225,0.130111788,0.106687601,-3.927103491,1.6662215,0.054322306,4,Cr/Ti/Co/Mo
